Repository: gantmane/hvac

File: content-ru/hvac-fundamentals/building-envelope-moisture/building-envelope-heat-air-moisture-control/moisture-storage-capacity/sorption-isotherms/_index.md
---
title: "Сорбционные изотермы строительных материалов"
aliases: ["Сорбционные изотермы строительных материалов"]
description: "Сорбционные изотермы строительных материалов: кривые адсорбции и десорбции, гистерезис, модели ГАБ и БЭТ, температурная зависимость, материалоспецифические данные для дерева, бетона, гипса. Нормы ISO 12571, ASTM C1498, EN 15026, ASHRAE Fundamentals гл. 25–27."
date: 2026-04-15
lastmod: 2026-04-15
author: "Evgeniy Gantman"
keywords:
  - сорбционная изотерма
  - sorption isotherm
  - равновесное влагосодержание
  - гистерезис сорбции
  - GAB модель
  - адсорбция десорбция
  - гигротермическое моделирование
categories:
  - Теплофизика ограждающих конструкций
tags:
  - влагоперенос
  - сорбция
  - гигроскопичность
  - строительные материалы
weight: 3
---

Сорбционная изотерма (sorption isotherm) — зависимость равновесного влагосодержания материала w (кг/кг или % по массе) от относительной влажности φ окружающего воздуха при постоянной температуре. Она является фундаментальной характеристикой для гигротермического анализа: задаёт буферную влагоёмкость, определяет зависящие от влаги теплопроводность и паропроницаемость, служит граничным условием в моделях переноса влаги (EN 15026, ISO 15026, WUFI, Delphin).

## Формы сорбционных кривых

Большинство пористых строительных материалов образуют изотермы **типа II** по классификации IUPAC — S-образная кривая с тремя характерными зонами:

{{< diagram title="Типичная S-образная изотерма сорбции строительного материала (тип II)" >}}
graph LR
    A["φ = 0–20%\nМонослойная адсорбция\nw растёт медленно"] --> B["φ = 20–70%\nМультислойная адсорбция\nw растёт линейно"] --> C["φ = 70–100%\nКапиллярная конденсация\nw резко растёт"]
{{< /diagram >}}

Точка перегиба при φ ≈ 40–60 % соответствует переходу от мономолекулярного к мультимолекулярному покрытию поверхности пор. При φ > 70–80 % капиллярная конденсация в мелких порах вызывает крутой рост w.

## Математические модели

### Модель ГАБ (GAB — Guggenheim–Anderson–de Boer)

Наиболее точная трёхпараметрическая модель для диапазона φ = 0–95 %:

{{< formula display="true" >}}
w = \frac{w_m \cdot C \cdot K \cdot \varphi}{(1 - K\varphi)(1 - K\varphi + C K \varphi)}
{{< /formula >}}

где:
- w_m — влагосодержание монослоя (кг/кг)
- C — константа энергии адсорбции первого слоя (≫ 1 для гидрофильных материалов)
- K — константа для мультислойной адсорбции (0 < K < 1)
- φ = RH/100

Для сосны (поперёк волокна, 20 °C): w_m ≈ 0,055 кг/кг; C ≈ 20; K ≈ 0,82 (Fraunhofer IBP database).

### Модель БЭТ (Brunauer–Emmett–Teller)

Двухпараметрическая форма — частный случай ГАБ при K = 1:

{{< formula display="true" >}}
w = \frac{w_m \cdot C \cdot \varphi}{(1 - \varphi)(1 - \varphi + C\varphi)}
{{< /formula >}}

Применима при φ < 0,5; при более высоких RH занижает w на 20–40 %.

### Уравнение Хендерсона (для древесины)

Широко используется в деревянном строительстве (ASHRAE Fundamentals 2021, гл. 26):

{{< formula display="true" >}}
\varphi = 1 - \exp\!\left(-A \cdot T^B \cdot w^C\right)
{{< /formula >}}

где T — температура (°C), A, B, C — коэффициенты по виду древесины. Для сосны: A = 3,73×10⁻⁵; B = 1,145; C = 2,143.

## Изотермы адсорбции и десорбции

**Адсорбция (adsorption)** — поглощение влаги при росте φ от сухого состояния. Процессы: мономолекулярный захват активных центров → мультислойное покрытие → капиллярная конденсация.

**Десорбция (desorption)** — выделение влаги при снижении φ от насыщенного состояния. Процессы: дренаж крупных пор → испарение мультислойной воды → десорбция монослоя.

**Скорость десорбции** обычно выше адсорбции при равном Δφ, поскольку подключается жидкостный транспорт. Это означает асимметрию буферирования: материал быстрее отдаёт влагу, чем поглощает.

## Гистерезис сорбции

Кривая десорбции лежит выше кривой адсорбции при одном и том же φ. При φ = 60–80 % разница достигает:

{{< table title="Типичный гистерезис сорбции при φ = 70 % и T = 20 °C" >}}
| Материал | w_адс, % | w_дес, % | Δw, % |
|---|---|---|---|
| Сосна (поперёк волокна) | 13 | 16 | 3 |
| Ель (вдоль волокна) | 12 | 15 | 3 |
| Гипсокартон ГКЛ | 1,0 | 1,5 | 0,5 |
| Ячеистый бетон D500 | 7 | 9 | 2 |
| Тяжёлый бетон | 4 | 5 | 1 |
{{< /table >}}

Причины гистерезиса:
1. **Эффект «бутылочного горла»** (ink-bottle effect): поры с узким горлом удерживают воду при более низком φ, чем требовалось для заполнения.
2. **Различие краевых углов:** угол смачивания при наступании и отступании мениска различен.
3. **Реструктуризация поверхности:** набухание клеточных стенок древесины при адсорбции меняет геометрию пор.

**Практическое следствие:** при циклическом воздействии φ материал следует **кривым сканирования** (scanning curves) — промежуточным путям между основными изотермами. Игнорирование гистерезиса в моделировании приводит к погрешности w до 20–30 % (ASHRAE Standard 160-2021, пояснительный комментарий).

## Температурная зависимость

Равновесное влагосодержание убывает при росте температуры при том же φ — термодинамическое следствие роста кинетической энергии молекул:

{{< formula display="true" >}}
\ln \varphi = \frac{\Delta H_s}{R T} + \mathrm{const}
{{< /formula >}}

где ΔH_s — теплота сорбции (Дж/моль), R = 8,314 Дж/(моль·К), T — абсолютная температура.

Практически: при росте T на 10 °C при φ = const влагосодержание снижается на 0,5–2 % (абс.) — существенно для расчёта летнего / зимнего состояния ограждения.

{{< table title="Влагосодержание сосны (% по массе) при разных T и φ" >}}
| φ, % | T = 5 °C | T = 20 °C | T = 35 °C |
|---|---|---|---|
| 30 | 8,0 | 7,3 | 6,5 |
| 50 | 11,0 | 9,9 | 8,8 |
| 70 | 14,5 | 13,0 | 11,5 |
| 85 | 18,5 | 16,5 | 14,5 |
{{< /table >}}

(По данным: Simpson W.T., USDA Forest Service; ASHRAE Fundamentals 2021, гл. 26, табл. 3)

## Материалоспецифические изотермы

{{< table title="Характеристики сорбционных изотерм основных строительных материалов (20 °C)" >}}
| Материал | w при φ = 50 %, % | w при φ = 80 %, % | Точка насыщения клеток / макс. | Модель |
|---|---|---|---|---|
| Сосна, сторона доски | 9–10 | 15–17 | FSP ≈ 28 % при 95 % RH | ГАБ |
| Ель, поперёк волокна | 8–9 | 14–16 | FSP ≈ 26 % | ГАБ |
| Гипсокартон ГКЛ | 0,7–1,0 | 1,5–2,5 | 4–6 % | ГАБ |
| Ячеистый бетон D400 | 4–5 | 8–10 | 15–20 % | ГАБ |
| Тяжёлый бетон В25 | 2–4 | 4–6 | 8–10 % | БЭТ |
| Кирпич керамический | 0,5–1,5 | 2–4 | 5–8 % | БЭТ |
| Целлюлозная вата | 8–12 | 15–20 | 25–30 % | ГАБ |
| EPS-пенополистирол | < 0,1 | < 0,2 | < 0,5 % | — |
{{< /table >}}

Данные: Fraunhofer IBP WUFI Material Database; СП 23-101-2004, прил. Г.

## Численный пример: расчёт запаса влаги в стене

**Условие.** Многослойная наружная стена: OSB 12 мм + каркас + целлюлозная вата 150 мм + ГКЛ 12,5 мм. Площадь стены 1 м². Состояние: φ_лето = 70 % RH, T = 20 °C → φ_зима = 30 % RH, T = 20 °C (при стабилизированном тепловом режиме).

**Влагосодержание при φ = 70 %:**
- OSB (плотность 600 кг/м³, w = 9 %, толщина 12 мм): m₁ = 600 × 0,012 × 0,09 = 0,648 кг
- Целлюлозная вата (плотность 50 кг/м³, w = 15 %, толщина 150 мм): m₂ = 50 × 0,150 × 0,15 = 1,125 кг
- ГКЛ (плотность 800 кг/м³, w = 1,5 %, толщина 12,5 мм): m₃ = 800 × 0,0125 × 0,015 = 0,150 кг
- **Итого w_70:** 0,648 + 1,125 + 0,150 = **1,923 кг/м²**

**При φ = 30 % (зима):**
- OSB: w = 5 %, m = 600 × 0,012 × 0,05 = 0,360 кг
- Целлюлозная вата: w = 8 %, m = 50 × 0,150 × 0,08 = 0,600 кг
- ГКЛ: w = 0,5 %, m = 800 × 0,0125 × 0,005 = 0,050 кг
- **Итого w_30:** 0,360 + 0,600 + 0,050 = **1,010 кг/м²**

**Сезонный обмен влагой:** Δm = 1,923 − 1,010 = **0,913 кг/м²** — именно столько влаги стена отдаёт в воздух при переходе от влажного лета к сухой зиме. При площади стен дома 300 м² сезонный буфер ≈ 270 кг воды — весомый вклад в регулирование зимней влажности.

Учёт этого буфера обязателен при расчёте риска накопления влаги согласно ASHRAE 160-2021 и EN 15026: без него зимнее осушение кажется более интенсивным, чем в действительности.

## Применение в инженерной практике

1. **Входные данные для WUFI/Delphin:** изотерма задаётся дискретными парами (φ, w) для каждого материального слоя. Использовать табличные значения производителя или Fraunhofer IBP database; при их отсутствии — лабораторные измерения по ISO 12571 или ASTM C1498.

2. **Зависимость λ от w:** теплопроводность растёт линейно или нелинейно с w. Например, для ячеистого бетона D500: λ(w) = λ_0 (1 + b·w), где b ≈ 4–6 (м³/кг); при w = 10 % λ возрастает на 40–60 % относительно λ_0. Это изменение необходимо учитывать при энергетическом расчёте в соответствии с СП 50.13330.2017.

3. **Гистерезис:** в расчётах безопасности используют кривую адсорбции как консервативный сценарий накопления влаги; для оценки высыхания — десорбционную кривую.

4. **Температурная коррекция:** при существенном отличии T в конструкции от 20 °C применять скорректированные изотермы или коэффициенты поправки из ASHRAE Fundamentals гл. 25.

## Методы измерения

- **ISO 12571:2013** — стандарт для определения изотерм сорбции строительных материалов методом насыщенных солевых растворов и динамической сорбционной гравиметрии (DVS).
- **ASTM C1498** — аналогичный метод для американского рынка.
- **Контролируемые климатические камеры:** выдержка образцов при фиксированных φ (11, 33, 43, 54, 75, 85, 93 % RH с использованием стандартных солей) при T = 20 ± 0,1 °C до массового равновесия.

Точность изотерм имеет большее значение, чем точность расчётной модели: ошибка 1 % в w при φ = 80 % даёт ошибку 20–30 % в расчёте буферной ёмкости.

## Нормативная база

- ASHRAE Fundamentals Handbook 2021, гл. 25–27 — сорбционные характеристики строительных материалов
- ASHRAE Standard 160-2021 — применение в оценке риска увлажнения
- ISO 12571:2013 — метод определения изотерм сорбции
- ISO 15026:2007 / EN 15026:2007 — применение в гигротермическом моделировании
- ASTM C1498 — стандартный метод измерения гигроскопичной сорбции
- СП 23-101-2004, приложение Г — нормативные влажностные характеристики строительных материалов
- СП 50.13330.2017 — учёт влажности при расчёте теплозащиты

File: content-ru/hvac-fundamentals/building-envelope-moisture/hygrothermal-material-properties/_index.md
---
title: "Гигротермические свойства строительных материалов"
aliases: ["Гигротермические свойства строительных материалов"]
description: "Обзор гигротермических (hygrothermal) свойств строительных материалов: паропроницаемость, изотермы сорбции, капиллярный транспорт, теплопроводность при увлажнении — физические основы и нормативная база (ISO 12571, ISO 12572, ISO 15148, СП 23-101)"
date: 2024-01-15
lastmod: 2026-04-15
author: "Evgeniy Gantman"
keywords:
  - гигротермические свойства
  - hygrothermal properties
  - паропроницаемость материалов
  - изотерма сорбции
  - капиллярный транспорт
  - теплопроводность при увлажнении
  - ISO 12571
  - ISO 12572
  - WUFI
categories:
  - Гигротермика ограждающих конструкций
tags:
  - гигротермика
  - строительная физика
  - влагоперенос
  - материаловедение
weight: 2
---

Гигротермические свойства (hygrothermal properties) — совокупность характеристик строительного материала, определяющих его взаимодействие с теплом и влагой одновременно. Эти свойства управляют связанными процессами переноса тепла и массы в ограждающих конструкциях, определяя долговечность, энергоэффективность и безопасность с точки зрения влажности.

## Категории гигротермических свойств

Полное описание материала для гигротермического моделирования требует четырёх групп свойств.

### Свойства переноса водяного пара

**Коэффициент паропроницаемости** δ [кг/(м·с·Па)] — интенсивное свойство материала, не зависящее от толщины. Определяется по ISO 12572 (метод чашки).

**Коэффициент сопротивления диффузии** μ [-] — безразмерное отношение δ_воздух / δ_материал. Диапазон: 1 (минеральная вата) — >10⁶ (стекло, металл).

**Эквивалентная диффузионная толщина** s_d = μ · d [м] — наиболее удобный параметр для сравнения слоёв в конструкции.

### Гигроскопические свойства

**Изотерма сорбции** (sorption isotherm) — зависимость равновесного влагосодержания w [кг/кг] от относительной влажности φ при постоянной температуре. Определяется по ISO 12571.

**Гистерезис** — различие кривых адсорбции и десорбции: при одном и том же φ десорбционное w выше адсорбционного. Для дерева разница достигает 3–5 % по массе.

**Значение буферизации влаги** MBV (moisture buffer value) [г/(м²·%ОВ)] — количество влаги, поглощаемой или выделяемой материалом при изменении ОВ на 1 % за 24 ч на единицу открытой поверхности.

### Свойства капиллярного транспорта

**Коэффициент водопоглощения** A_w [кг/(м²·с^0,5)] — характеристика скорости всасывания жидкой воды при капиллярном контакте. Определяется по ISO 15148.

**Диффузивность жидкой воды** D_w(w) [м²/с] — коэффициент перераспределения влаги внутри материала; является функцией влагосодержания.

**Кривая удержания влаги** (moisture retention curve) — связь влагосодержания с капиллярным (матричным) давлением. Определяет поведение при дренаже и смачивании.

### Термо-влажностная связь

**Теплопроводность при увлажнении** λ(w) — возрастает с влагосодержанием, поскольку λ_воды = 0,6 Вт/(м·К) >> λ_воздуха = 0,026 Вт/(м·К). Описывается линейным приближением:

{{< formula display="true" >}}
\lambda(w) = \lambda_{\text{сух}} \cdot (1 + b \cdot w)
{{< /formula >}}

где b — эмпирический коэффициент влагочувствительности (обычно 4–8 для волокнистых утеплителей, м³/кг).

## Паропроницаемость: физика и нормирование

### Первый закон Фика для диффузии пара

Стационарный поток водяного пара через плоский однородный слой:

{{< formula display="true" >}}
g = \frac{\delta}{d} \cdot \Delta p_v \quad \left[\frac{\text{кг}}{\text{м}^2 \cdot \text{с}}\right]
{{< /formula >}}

При нестационарном (динамическом) процессе применяется второй закон Фика:

{{< formula display="true" >}}
\frac{\partial c}{\partial t} = \delta \cdot \frac{\partial^2 p_v}{\partial x^2}
{{< /formula >}}

### Нормативные значения μ для типовых материалов

{{< table title="Коэффициент сопротивления диффузии μ типовых материалов (ISO 10456, СП 23-101)" >}}
| Материал | μ (диапазон) | Метод определения |
|----------|-------------|------------------|
| Минеральная вата (MW) | 1–2 | ISO 12572 влажная чашка |
| Газобетон D400–D600 | 6–12 | ISO 12572 |
| Кирпич керамический полнотелый | 8–16 | ISO 12572 |
| Дерево хвойное (поперёк волокон) | 20–50 | ISO 12572 |
| Гипсокартон (ГКЛ) | 8–10 | ISO 12572 |
| ОСП-3 (OSB) | 50–150 | EN 13986 |
| ПСБ-С (EPS) | 30–70 | EN 13163 |
| ЭППС (XPS) | 80–200 | EN 13164 |
| ПИР (PIR) с фольгой | > 10 000 | — |
| Полиэтиленовая плёнка | 100 000–300 000 | ASTM E96 |
| Стекло, металл | > 10⁶ | — |
{{< /table >}}

## Изотермы сорбции

### Гигроскопическая зона

При ОВ ниже ~95 % (гигроскопическая зона) вода удерживается на поверхности пор и в микрокапиллярах за счёт адсорбции и капиллярных сил. Равновесное влагосодержание w(φ) описывается изотермой сорбции.

Модель ГАБ (Guggenheim–Anderson–de Boer), принятая в ISO 12571:

{{< formula display="true" >}}
w(\varphi) = \frac{w_m \cdot C_G \cdot K_G \cdot \varphi}{(1 - K_G \cdot \varphi)(1 - K_G \cdot \varphi + C_G \cdot K_G \cdot \varphi)}
{{< /formula >}}

где w_m — влагосодержание монослоя, C_G и K_G — параметры модели, определяемые экспериментально.

### Сравнение материалов по гигроскопичности

{{< table title="Равновесное влагосодержание w при разных ОВ, % по массе (ISO 12571)" >}}
| Материал | φ = 50 % | φ = 80 % | φ = 95 % |
|----------|----------|----------|----------|
| Дерево хвойное | 9,5 | 16,5 | 25 |
| Газобетон D500 | 3,5 | 6,0 | 10 |
| Кирпич керамический | 0,5 | 1,0 | 2,0 |
| Минеральная вата | 0,5 | 1,0 | 2,5 |
| ЭППС (XPS) | 0,01 | 0,02 | 0,05 |
| Гипсокартон | 0,8 | 1,5 | 3,0 |
{{< /table >}}

Дерево и материалы на его основе — наиболее гигроскопичны. ЭППС и другие закрытопористые пены практически не поглощают влагу из воздуха.

### Влагобуферный потенциал MBV

{{< table title="Значения MBV типовых отделочных материалов (скандинавская классификация)" >}}
| Материал | MBV, г/(м²·%ОВ) | Класс буферизации |
|----------|-----------------|------------------|
| Дерево массивное | 2,0–4,0 | Отличный |
| Глиняная штукатурка | 2,0–3,0 | Отличный |
| Гипсокартон | 0,8–1,2 | Хороший |
| Газобетон неоштукатуренный | 0,7–1,2 | Хороший |
| Бетон | 0,2–0,5 | Умеренный |
| ЭППС, покрашенный ГКЛ | < 0,2 | Незначительный |
{{< /table >}}

Высокий MBV снижает пиковые значения внутренней ОВ, что уменьшает риск конденсации на холодных поверхностях.

## Капиллярный транспорт

### Коэффициент водопоглощения A_w (ISO 15148)

Испытание по ISO 15148: образец с одной открытой торцевой поверхностью погружают в воду на 5 мм, взвешивают через фиксированные интервалы. Масса поглощённой воды растёт пропорционально √t:

{{< formula display="true" >}}
\Delta m = A_w \cdot A \cdot \sqrt{t} \quad [\text{кг}]
{{< /formula >}}

{{< table title="Коэффициент водопоглощения A_w (ISO 15148)" >}}
| Материал | A_w, кг/(м²·√с) |
|----------|----------------|
| Газобетон D400 | 0,07–0,12 |
| Кирпич керамический | 0,05–0,15 |
| Цементная штукатурка | 0,02–0,08 |
| Силикатная штукатурка | 0,04–0,12 |
| Гипсокартон | 0,003–0,01 |
| ЭППС (XPS) | < 0,001 |
{{< /table >}}

### Капиллярный транспорт vs. диффузия пара

При влагосодержании выше критического w_cr (обычно 70–90 % от максимальной гигроскопической ёмкости) капиллярный транспорт жидкой воды начинает доминировать над диффузией пара. Для программ численного моделирования (WUFI, Delphin) необходима полная функция D_w(w).

## Влияние влаги на теплопроводность

### Зависимость λ(w)

Увеличение теплопроводности λ при увлажнении — один из наиболее практически значимых эффектов:

{{< table title="Теплопроводность λ в сухом и увлажнённом состоянии" >}}
| Материал | λ_сух, Вт/(м·К) | λ при w = 5 % | λ при w = 15 % | Рост, % |
|----------|----------------|---------------|----------------|---------|
| Минеральная вата | 0,036 | 0,040 | 0,052 | 44 |
| ПСБ-С (EPS) | 0,038 | 0,039 | 0,041 | 8 |
| Целлюлозный утеплитель | 0,039 | 0,043 | 0,055 | 41 |
| Газобетон D500 | 0,14 | 0,16 | 0,21 | 50 |
| Кирпич керамический | 0,52 | 0,56 | 0,68 | 31 |
| Дерево хвойное | 0,13 | 0,15 | 0,18 | 38 |
{{< /table >}}

Минеральная вата теряет до 40–45 % R-значения при увлажнении до 15 % по массе. ЭППС — незначительно (закрытые поры).

## Числовой пример: изменение приведённого сопротивления теплопередаче при намокании утеплителя

**Стена:** кирпич 380 мм + минеральная вата 100 мм + вентзазор + облицовка.

При сухом утеплителе (λ = 0,036 Вт/(м·К)):

{{< formula display="true" >}}
R_{\text{ут,сух}} = \frac{d}{\lambda} = \frac{0{,}10}{0{,}036} = 2{,}78 \text{ м}^2\text{·К/Вт}
{{< /formula >}}

При увлажнении минеральной ваты до 10 % (λ ≈ 0,047 Вт/(м·К)):

{{< formula display="true" >}}
R_{\text{ут,влажн}} = \frac{0{,}10}{0{,}047} = 2{,}13 \text{ м}^2\text{·К/Вт}
{{< /formula >}}

Снижение R-значения утеплителя: (2,78 − 2,13) / 2,78 = **23 %**.

Суммарное R_0 стены (с учётом кирпича и поверхностных сопротивлений):
- Сухое: 2,78 + 0,30 + 0,13 = 3,21 м²·К/Вт
- Влажное: 2,13 + 0,30 + 0,13 = 2,56 м²·К/Вт

Потеря теплозащиты — 20 %. При нормативном R_0 = 3,0 м²·К/Вт (Москва, СП 50.13330) увлажнённая стена перестаёт соответствовать нормативу.

## Базы данных гигротермических свойств

**ISO 10456:2007** — стандартизированные расчётные значения λ и μ для типовых материалов с поправками на температуру и влажность.

**ASHRAE Handbook — Fundamentals 2021, Chapter 26** — таблицы паропроницаемости, изотерм сорбции и теплофизических свойств для материалов, распространённых в Северной Америке.

**База данных WUFI** (Фраунгофер IBP, Германия) — измеренные гигротермические свойства более 2000 материалов для применения в динамическом моделировании (WUFI Pro, WUFI 2D).

**СП 23-101-2004, таблицы 1–9** — расчётные значения μ, λ и других свойств для материалов по российским стандартам.

**EN 10456 / ÖNORM B 8110-2** — европейские базы данных с климатически скорректированными значениями для расчётов по ISO 13788 и EN 15026.

## Инструменты гигротермического моделирования

**WUFI Pro (EN 15026)** — нестационарный 1D-анализ с полным учётом капиллярного транспорта, солярного увлажнения и динамических климатических данных. Стандарт де-факто в Европе и США.

**Delphin** (Дрезденский технический университет) — детальный нестационарный 2D/3D-анализ, применяется в научных исследованиях.

**Метод Глейзера (ISO 13788, СП 23-101)** — стационарный метод, не учитывающий капиллярный транспорт и гигроскопическое накопление. Применяется для первичной проверки конструкций.

**THERM** (LBNL) — тепловой 2D-анализ тепловых мостов с учётом влажности.

## Нормативная база

- ISO 12571:2021 — определение гигроскопических изотерм сорбции
- ISO 12572:2016 — определение паропроницаемости (метод чашки)
- ISO 15148:2002+A1:2016 — определение коэффициента водопоглощения
- ISO 10456:2007 — расчётные значения теплофизических свойств
- ISO 13788:2012 — стационарный расчёт конденсации (метод Глейзера)
- EN 15026:2007 — нестационарное гигротермическое моделирование
- СП 50.13330.2017 — Тепловая защита зданий
- СП 23-101-2004 — Проектирование тепловой защиты зданий
- ГОСТ 25898-2012 — Методы определения паропроницаемости строительных материалов
- ГОСТ 24544-81 — Бетоны. Методы определения деформаций усадки и ползучести

File: content-ru/hvac-fundamentals/building-envelope-moisture/hygrothermal-material-properties/air-permeability-materials/air-impermeable-materials/_index.md
---
title: "Воздухонепроницаемые материалы ограждающих конструкций"
aliases: ["Воздухонепроницаемые материалы ограждающих конструкций"]
description: "Технические характеристики, классификация и монтажные требования для воздухонепроницаемых материалов (air-impermeable materials): полиэтиленовые плёнки, ЭППС, жидкие мембраны, самоклеящиеся барьеры — по ASHRAE 90.1, ASTM E2178, EN 12114 и российским нормам"
date: 2024-01-15
lastmod: 2026-04-15
author: "Evgeniy Gantman"
keywords:
  - воздухонепроницаемые материалы
  - air impermeable materials
  - воздушный барьер
  - ASTM E2178
  - ЭППС воздушный барьер
  - жидкая мембрана
  - полиэтиленовая плёнка барьер
  - EN 12114
categories:
  - Гигротермика ограждающих конструкций
tags:
  - воздухонепроницаемость
  - воздушный барьер
  - мембраны
  - строительная физика
weight: 2
---

Воздухонепроницаемые материалы (air-impermeable materials) образуют основной элемент системы воздушного барьера (air barrier system) в ограждающих конструкциях. Их задача — исключить неконтролируемую инфильтрацию и эксфильтрацию воздуха, которая является главным механизмом конвективного влагопереноса и тепловых потерь.

Критерий воздухонепроницаемости по ASHRAE 90.1: воздухопропускание L_a ≤ 0,02 л/(с·м²) при перепаде давления 75 Па (ASTM E2178).

## Критерии воздухонепроницаемости

### Нормативные пороговые значения

{{< table title="Нормативные критерии воздухопропускания по основным стандартам" >}}
| Объект нормирования | L_a при 75 Па, л/(с·м²) | Стандарт |
|--------------------|------------------------|---------|
| Материал воздушного барьера | ≤ 0,02 | ASHRAE 90.1, ASTM E2178 |
| Система воздушного барьера | ≤ 0,20 | ASTM E2357 |
| Оболочка здания | ≤ 2,0 | ASTM E779, ISO 9972 |
| Passivhaus | n_50 ≤ 0,6 ч⁻¹ | PHI стандарт |
{{< /table >}}

### Физика утечки воздуха

Поток воздуха через строительную конструкцию подчиняется степенному закону:

{{< formula display="true" >}}
Q = C \cdot \Delta P^n
{{< /formula >}}

Для воздухонепроницаемых материалов C → 0. При надлежащей герметизации стыков поток через материал пренебрежимо мал, и всё воздухопропускание системы определяется качеством узлов, проходок и стыков.

## Категории воздухонепроницаемых материалов

### Полиэтиленовые плёнки (ПЭ-плёнки)

Наиболее распространённый и экономичный воздухобарьер для каркасного строительства.

**Технические характеристики:**

{{< table title="Характеристики полиэтиленовых плёнок как воздушных барьеров" >}}
| Параметр | Значение |
|----------|---------|
| Материал | LDPE (ПЭНП) или LLDPE (ЛПЭНП) |
| Толщина | 0,15–0,20 мм (стены), 0,20–0,25 мм (полы по грунту) |
| L_a при 75 Па | < 0,0001 л/(с·м²) — практически нулевая |
| W (паропропускание) | 0,001–0,005 нг/(Па·с·м²) — класс I |
| Рабочий диапазон Т | от −40 °C до +60 °C (LDPE) |
| Стандарт | ГОСТ Р 55009, ASTM E1745 Type I |
{{< /table >}}

**Критические требования к монтажу:**

1. Перекрытие швов ≥ 150 мм с двусторонней проклейкой бутилкаучуковой лентой.
2. Все проходки (трубы, кабели, вентиляционные каналы) герметизируют саморасширяющимися манжетами или лентой.
3. Примыкания к плитам перекрытий, балкам — с дополнительными полосами шириной ≥ 100 мм.
4. Защита от УФ-излучения: нестабилизированная ПЭ-плёнка разрушается за 4–8 недель на открытом воздухе.
5. Конструктивная поддержка при вертикальном применении — крепление к обрешётке с шагом ≤ 600 мм.

**Ограничения:** уязвима к механическим повреждениям при монтаже электрики и сантехники; не компенсирует деформации конструкции (нет эластичности); класс I по паропроницаемости — блокирует летнее высыхание при неправильном применении.

### Экструдированный пенополистирол (ЭППС, XPS)

ЭППС с надлежащей заделкой стыков выполняет двойную функцию: тепловая изоляция + воздушный барьер.

{{< table title="Воздухопропускание ЭППС-системы в зависимости от обработки стыков" >}}
| Обработка стыков | L_a при 75 Па, л/(с·м²) | Применимость |
|-----------------|------------------------|-------------|
| Без заделки | 0,5–2,0 | Только утеплитель |
| Монтажная пена | 0,05–0,10 | Воздушный замедлитель |
| Мастика + пена | 0,01–0,02 | Воздушный барьер (граничный) |
| Двойной слой вразбежку | < 0,01 | Надёжный воздушный барьер |
{{< /table >}}

Применение: наружный непрерывный утеплитель (ЭППС) как воздушный барьер — признанный метод по ASHRAE 90.1 (таблица 5.8.1.5). В России применяется при устройстве фасадных систем с воздушным зазором (ФВС) и при наружном утеплении цокольных этажей.

### Жидкие воздухонепроницаемые мембраны

Жидкие мембраны (liquid-applied air barriers) наносятся кистью, валиком или распылением на основание с последующим отверждением.

**Типы материалов:**
- **Акриловые дисперсионные мембраны** — водная основа, ОВД ≥ 5 °C, толщина 0,5–1,5 мм, L_a < 0,02 л/(с·м²).
- **Силиконовые мембраны** — высокая паропроницаемость, устойчивость к УФ, диапазон T: −60 °C — +150 °C.
- **Полиуретановые мембраны** — высокая механическая прочность, эластичность ≥ 300 %, применение на кровлях.
- **Асфальтовые эмульсионные мембраны** — традиционный материал, класс I по паропроницаемости.

Преимущество жидких мембран — заполнение неровностей и исключение стыков на сплошной поверхности. Критично качество нанесения: минимальная мокрая толщина, равномерность, контроль краёв.

### Самоклеящиеся мембраны

Самоклеящиеся мембраны (self-adhered membranes) — рулонный материал на основе СБС-модифицированного битума или бутилкаучука с защитной плёнкой.

{{< table title="Характеристики самоклеящихся мембран" >}}
| Параметр | СБС-битум | Бутилкаучук |
|----------|-----------|------------|
| L_a при 75 Па | < 0,005 л/(с·м²) | < 0,001 л/(с·м²) |
| W (паропроп.) | 0,05–0,2 нг/(Па·с·м²) | 0,001–0,01 нг/(Па·с·м²) |
| Диапазон Т монтажа | ≥ +5 °C | ≥ −10 °C |
| Эластичность | 200–400 % | 400–800 % |
| Адгезия | к праймированной поверхности | универсальная |
{{< /table >}}

Применение: интегрированный воздухо-гидрозащитный барьер на обшивке каркасных стен, переходные зоны «стена — кровля», «стена — фундамент».

### Монолитный железобетон и кладка

Монолитный железобетон при отсутствии трещин является воздушным барьером (k_a < 10⁻¹² м²/(Па·с)). Кладочные стены из цельного кирпича при тщательном заполнении швов — воздушный замедлитель. Пустотелые блоки без штукатурки — воздухопроницаемы.

**Обязательные условия:** сплошная штукатурка или жидкая мембрана на внутренней или наружной поверхности кладки для достижения L_a < 0,02 л/(с·м²).

### Закрытопористый напыляемый ПУФ (ccSPF)

Закрытопористая напыляемая полиуретановая пена (closed-cell spray polyurethane foam, ccSPF) при слое ≥ 50 мм обеспечивает:
- L_a < 0,02 л/(с·м²) — воздушный барьер;
- μ = 50–200 — пароретардант (класс II);
- λ = 0,022–0,026 Вт/(м·К) — высокоэффективная изоляция.

ccSPF заполняет все зазоры в каркасе, исключая необходимость отдельного монтажа ПЭ-плёнки. Ограничение: высокая стоимость, требования к безопасности при нанесении.

## Числовой пример: оценка воздухопропускания системы

**Стена:** ОСП-3 12 мм как основание. Воздухопропускание ОСП без заделки стыков: L_a ≈ 0,5 л/(с·м²) при 75 Па — не соответствует критерию барьера.

**Вариант 1: Самоклеящаяся мембрана на ОСП**

Мембрана перекрывает поверхность ОСП и заклеивает стыки. L_a мембраны < 0,005 л/(с·м²). Система (мембрана + ОСП) — L_a < 0,01 л/(с·м²). Соответствует критерию ASHRAE 90.1.

**Вариант 2: Жидкая акриловая мембрана на ОСП**

Нанесение в 2 слоя общей сухой толщиной 0,8 мм. L_a системы < 0,02 л/(с·м²). Соответствует критерию.

**Оценка узлов проходки (1 розетка без герметизации):**

Щель ~3 мм × 150 мм = 4,5 × 10⁻⁴ м². При ΔP = 10 Па и скорости v ≈ 0,5 м/с:

{{< formula display="true" >}}
Q_{\text{щель}} = A_{\text{щель}} \cdot v = 4{,}5 \times 10^{-4} \times 0{,}5 = 2{,}25 \times 10^{-4} \text{ м}^3/\text{с}
{{< /formula >}}

Для стены 10 м²: пересчитанное воздухопропускание через щель = 2,25 × 10⁻⁴ × 1000 / 10 / 10 = 2,25 л/(с·м²) — в 113 раз выше допустимого! Герметизация каждой проходки обязательна.

## Выбор материала по условиям применения

{{< table title="Выбор воздухонепроницаемого материала по условиям применения" >}}
| Условие | Рекомендуемый материал | Обоснование |
|---------|----------------------|-------------|
| Деревянный каркас, холодный климат | ПЭ-плёнка 0,2 мм изнутри | Низкая стоимость, класс I |
| Каркас с наружной изоляцией | ЭППС с заклеенными стыками | Совмещение функций |
| Реконструкция, сложные узлы | Жидкая акриловая мембрана | Бесшовность |
| Кровля на бетоне | Самоклеящаяся СБС-мембрана | Надёжность узлов |
| Монолитный ж/б кркас | Штукатурка + жидкая мембрана | Ликвидация трещин |
| Высокие требования (Passivhaus) | ccSPF или ПЭ + мастика на всех узлах | Непрерывность |
{{< /table >}}

## Долговечность и деградация

{{< table title="Долговечность воздухонепроницаемых материалов" >}}
| Материал | Проектный срок службы | Основные риски деградации |
|----------|----------------------|--------------------------|
| ПЭ-плёнка (защищённая) | 50+ лет | Механические повреждения при монтаже |
| Самоклеящаяся СБС-мембрана | 25–40 лет | Усталость при температурных циклах |
| Жидкая акриловая мембрана | 20–30 лет | Трещинообразование при осадке основания |
| ЭППС (цельные листы) | 50+ лет | Деградация клея в стыках |
| ccSPF | 50+ лет | Адгезионный отрыв при деформациях |
{{< /table >}}

## Нормативная база

- ASHRAE 90.1-2019: Energy Standard for Buildings — Section 5.4: Building Envelope (air barrier requirements)
- ASTM E2178: Standard Test Method for Air Permeance of Building Materials
- ASTM E2357: Standard Test Method for Determining Air Leakage of Air Barrier Assemblies
- EN 12114:2000: Thermal performance of buildings — Air permeability of building components
- ISO 9972:2015: Thermal performance of buildings — Fan pressurization method
- ГОСТ Р 55009-2012: Плёнки полиэтиленовые для строительства
- СП 50.13330.2017: Тепловая защита зданий (требования к воздухопроницаемости)
- СП 60.13330.2020: Отопление, вентиляция и кондиционирование

File: content-ru/hvac-fundamentals/building-envelope-moisture/hygrothermal-material-properties/air-permeability-materials/testing-methods/_index.md
---
title: "Методы испытания воздухопроницаемости строительных материалов"
aliases: ["Методы испытания воздухопроницаемости строительных материалов"]
description: "Лабораторные и полевые методы определения воздухопроницаемости материалов и ограждающих конструкций: ASTM E2178, EN 12114, ISO 9972, blower door — принципы, оборудование, расчёты и интерпретация результатов"
date: 2024-01-15
lastmod: 2026-04-15
author: "Evgeniy Gantman"
keywords:
  - испытание воздухопроницаемости
  - ASTM E2178
  - EN 12114
  - blower door test
  - ISO 9972
  - воздушный барьер испытание
  - пермеаметр воздух
  - инфильтрация измерение
categories:
  - Гигротермика ограждающих конструкций
tags:
  - воздухопроницаемость
  - испытания
  - blower door
  - воздушный барьер
weight: 3
---

Испытания воздухопроницаемости позволяют количественно оценить сопротивление материалов и конструкций потоку воздуха при заданных перепадах давления. Результаты используются при проектировании систем воздушного барьера, гигротермическом моделировании, сертификации материалов и верификации строительного качества.

## Иерархия методов испытания

Испытания проводятся на трёх уровнях:

{{< table title="Иерархия испытаний воздухопроницаемости" >}}
| Уровень | Объект | Основной стандарт | Результат |
|---------|--------|------------------|---------|
| 1. Материал | Образец 100–300 мм | ASTM E2178, EN 12114 | k_a [м²/(Па·с)], L_a [л/(с·м²)] |
| 2. Система | Фрагмент стены с узлами | ASTM E2357 | L_a системы при 75 Па |
| 3. Здание | Вся оболочка | ISO 9972, ASTM E779 | n_50 [ч⁻¹], q_50 [м³/(ч·м²)] |
{{< /table >}}

## ASTM E2178 — воздухопроницаемость материала

### Принцип метода

ASTM E2178 определяет воздухопропускание L_a [л/(с·м²)] листового или плитного материала в установившемся режиме потока при перепаде давления 75 Па. Метод измеряет объёмный расход Q через образец площадью A при заданном ΔP:

{{< formula display="true" >}}
L_a = \frac{Q}{A \cdot \Delta P} \quad \left[\frac{\text{м}^3}{\text{м}^2 \cdot \text{с} \cdot \text{Па}}\right]
{{< /formula >}}

Коэффициент воздухопроницаемости k_a [м²/(Па·с)] — интенсивное свойство, учитывающее толщину:

{{< formula display="true" >}}
k_a = L_a \cdot d = \frac{Q \cdot d}{A \cdot \Delta P}
{{< /formula >}}

### Конфигурация установки

Образец герметично зажимается в пермеаметре (permeameter). Схема:

{{< diagram title="Схема пермеаметра для испытания по ASTM E2178" >}}
```mermaid
graph LR
    A[Источник сжатого воздуха<br/>безмасляный] --> B[Регулятор давления]
    B --> C[Расходомер<br/>точность ±2 %]
    C --> D[Верхняя камера<br/>избыточное давление]
    D --> E[Образец материала<br/>герметизированный по периметру]
    E --> F[Нижняя камера<br/>атмосфера]
    D -. ΔP .-> G[Дифманометр<br/>точность ±1 Па]
    F -. ref .-> G
```
{{< /diagram >}}

### Условия испытания

{{< table title="Условия испытания по ASTM E2178" >}}
| Параметр | Значение |
|----------|---------|
| Стандартное давление испытания | 75 Па |
| Диапазон давлений (для k_a) | 10–200 Па (≥ 3 ступени) |
| Температура | (23 ± 2) °C |
| Относительная влажность | (50 ± 5) % |
| Кондиционирование образца | ≥ 24 ч при условиях испытания |
| Минимальная площадь образца | 0,09 м² (305 × 305 мм) |
| Герметизация периметра | Обязательна (бутил, силикон) |
{{< /table >}}

Критерий воздушного барьера по ASHRAE 90.1: L_a ≤ 0,02 л/(с·м²) при 75 Па.

### Анализ данных

При ламинарном течении (Re < 10) зависимость Q/A = f(ΔP) линейна. Угол наклона даёт L_a. При переходном или турбулентном режиме применяют степенную модель:

{{< formula display="true" >}}
\frac{Q}{A} = C \cdot \Delta P^n
{{< /formula >}}

Логарифмирование и регрессия по методу наименьших квадратов дают C и n. Для материалов воздушного барьера n ≈ 0,5–0,65. Критерий качества регрессии: R² ≥ 0,95.

## EN 12114 — европейский стандарт

### Отличия от ASTM E2178

EN 12114:2000 «Воздухопроницаемость строительных компонентов» применяет давления 50, 100, 150 и 200 Па. Результат — зависимость Q_n = f(ΔP), построенная по четырём точкам. Воздухопропускание выражается в м³/(ч·м²) при 100 Па. Метод применяется для материалов, компонентов (окна, двери) и стеновых систем.

Критерии по EN 1026 / EN 12207 (для оконных систем):
- Класс 0: без требований
- Класс 1: ≤ 50 м³/(ч·м²) при 100 Па
- Класс 2: ≤ 27 м³/(ч·м²) при 100 Па
- Класс 3: ≤ 9 м³/(ч·м²) при 100 Па
- Класс 4: ≤ 3 м³/(ч·м²) при 100 Па

## ASTM E2357 — испытание системы воздушного барьера

Испытывается не материал, а собранный фрагмент стены размером ≥ 2,4 × 2,4 м с реальными узлами (стыки, проходки, примыкания). Это ключевое испытание для подтверждения работоспособности системы. Критерий ASHRAE 90.1: L_a системы ≤ 0,20 л/(с·м²) при 75 Па.

Типичные результаты: системы с жидкой мембраной — L_a = 0,01–0,05 л/(с·м²); системы с ПЭ-плёнкой при тщательной заделке — L_a = 0,05–0,15 л/(с·м²); системы без герметизации стыков — L_a > 0,5 л/(с·м²).

## ISO 9972 — испытание воздухопроницаемости здания (blower door)

### Принцип метода

ISO 9972:2015 (метод A — стандартный, метод B — исследовательский) использует вентилятор, установленный во входной двери или проёме. Создаётся разница давлений между внутренним объёмом здания и атмосферой. Измерения выполняют при 5–7 ступенях давления от 10 до 70 Па как при нагнетании (pressurization), так и при разрежении (depressurization).

### Обработка результатов

Зависимость расхода от давления аппроксимируется степенным законом:

{{< formula display="true" >}}
Q = C_L \cdot \Delta P^n
{{< /formula >}}

Основные показатели воздухопроницаемости здания:

{{< formula display="true" >}}
n_{50} = \frac{Q_{50}}{V_{\text{здания}}} \quad [\text{ч}^{-1}]
{{< /formula >}}

{{< formula display="true" >}}
q_{50} = \frac{Q_{50}}{A_{\text{ограждения}}} \quad [\text{м}^3/(\text{ч} \cdot \text{м}^2)]
{{< /formula >}}

Нормализованная утечка (normalized leakage, NL) — безразмерный показатель:

{{< formula display="true" >}}
NL = \frac{Q_{50}}{A_{\text{ограждения}}} \cdot \left(\frac{P_0}{\Delta P_{ref}}\right)^n \cdot \left(\frac{H_{\text{ref}}}{H}\right)^{0{,}3}
{{< /formula >}}

### Нормативные требования к воздухопроницаемости зданий

{{< table title="Нормативные значения воздухопроницаемости зданий" >}}
| Стандарт / требование | Показатель | Предел |
|----------------------|-----------|--------|
| Passivhaus Institut | n_50 | ≤ 0,6 ч⁻¹ |
| ASHRAE 90.1-2019 | q_50 | ≤ 2,0 л/(с·м²) |
| EN 13829, класс A | q_50 | ≤ 3 м³/(ч·м²) |
| EN 13829, класс B | q_50 | ≤ 6 м³/(ч·м²) |
| Типичное советское здание | n_50 | 5–15 ч⁻¹ |
| Новое строительство РФ | n_50 | 2–5 ч⁻¹ |
{{< /table >}}

### Процедура испытания (практические аспекты)

1. Герметизировать преднамеренные отверстия: приточные/вытяжные решётки, дымоходы, вытяжные вентиляторы.
2. Определить базовое давление (разница Δp = 0) до включения вентилятора.
3. Снять показания при 5–7 ступенях давления (рекомендуется: 10, 20, 30, 40, 50, 60, 70 Па).
4. Повторить при разрежении и усреднить.
5. Результат записать как n_50 с указанием объёма здания V и площади ограждения A.

## Числовой пример: расчёт n_50 и оценка потерь тепла

**Данные:** жилой дом V = 350 м³, A_ограждения = 280 м². Blower door тест: Q_50 = 1050 м³/ч при ΔP = 50 Па.

{{< formula display="true" >}}
n_{50} = \frac{1050}{350} = 3{,}0 \text{ ч}^{-1}
{{< /formula >}}

{{< formula display="true" >}}
q_{50} = \frac{1050}{280} = 3{,}75 \text{ м}^3/(\text{ч} \cdot \text{м}^2)
{{< /formula >}}

Соответствует классу B по EN 13829 (≤ 6 м³/(ч·м²)), но не классу A.

Расчёт кратности воздухообмена при естественных условиях (метод приближения ASHRAE):

{{< formula display="true" >}}
n_{\text{nat}} \approx \frac{n_{50}}{20} = \frac{3{,}0}{20} = 0{,}15 \text{ ч}^{-1}
{{< /formula >}}

Дополнительные потери тепла на инфильтрацию (Москва, ГСОП = 4550 °С·сут):

{{< formula display="true" >}}
Q_{\text{инф}} = 0{,}33 \times n_{\text{nat}} \times V \times \text{ГСОП} \times 24 = 0{,}33 \times 0{,}15 \times 350 \times 4550 \times 24 = 18{\ }941 \text{ кВт·ч/год}
{{< /formula >}}

При снижении n_50 до 0,6 ч⁻¹ (Passivhaus): Q_инф = 0,33 × 0,03 × 350 × 4550 × 24 = 3788 кВт·ч/год. Экономия: **15 153 кВт·ч/год**.

## Инфракрасная термография при испытании

Тепловизионная съёмка при нагнетании или разрежении (ΔP = 50 Па) позволяет визуализировать пути утечки воздуха: зоны охлаждённого воздуха (при разрежении) или нагретого (при нагнетании) чётко видны на тепловизоре как тёмные (холодные) пятна на внутренней поверхности.

Стандарт EN 13187:1998 регламентирует применение термографии для выявления тепловых дефектов (включая утечки воздуха). Требуется перепад температур ≥ 10 °С между интерьером и экстерьером.

## Метрологические требования

### Оборудование

{{< table title="Метрологические требования к оборудованию" >}}
| Прибор | Диапазон | Точность |
|--------|----------|---------|
| Дифманометр (материал) | 0–500 Па | ± 1 Па или ± 1 % |
| Расходомер (материал) | 0,1–1000 л/мин | ± 2 % |
| Вентилятор blower door | 10–5000 м³/ч | ± 4 % |
| Дифманометр (здание) | 0–100 Па | ± 0,5 Па |
| Термометр | −20 … +50 °C | ± 0,5 °C |
| Барометр | 80–110 кПа | ± 50 Па |
{{< /table >}}

### Поправка на стандартные условия

Результаты нормируют к стандартной плотности воздуха ρ_std = 1,2 кг/м³ (20 °C, 101,3 кПа):

{{< formula display="true" >}}
Q_{\text{ст}} = Q_{\text{изм}} \cdot \sqrt{\frac{\rho_{\text{изм}}}{\rho_{\text{ст}}}} = Q_{\text{изм}} \cdot \sqrt{\frac{P_{\text{изм}} \cdot T_{\text{ст}}}{P_{\text{ст}} \cdot T_{\text{изм}}}}
{{< /formula >}}

### Неопределённость измерения и число образцов

Рекомендуемое минимальное число образцов для материала:
- Однородный материал (полимерная плёнка): 3 образца.
- Неоднородный материал (ОСП, фанера): 5–7 образцов.
- Полевая верификация системы: 3 повтора для каждого типа узла.

Типичная суммарная относительная неопределённость (95 % доверительный интервал): 5–20 % в зависимости от материала и метода.

## Корреляция лабораторных и полевых результатов

Полевые измерения воздухопропускания систем обычно в 2–5 раз выше лабораторных из-за:
- дефектов монтажа (несклеенные стыки, отсутствие герметика);
- механических повреждений плёнки или мембраны при строительстве;
- осадки и деформации конструкции;
- незаделанных проходок коммуникаций.

Это подчёркивает важность контроля качества монтажа и промежуточных испытаний на стадии строительства, до закрытия конструкций.

## Нормативная база

- ASTM E2178: Standard Test Method for Air Permeance of Building Materials
- ASTM E2357: Standard Test Method for Determining Air Leakage of Air Barrier Assemblies
- ASTM E779: Standard Test Method for Determining Air Leakage Rate by Fan Pressurization
- ASTM E1186: Standard Practices for Air Leakage Site Detection in Building Envelopes
- ISO 9972:2015: Thermal performance of buildings — Determination of air permeability of buildings — Fan pressurization method
- EN 12114:2000: Thermal performance of buildings — Air permeability of building components and building elements — Laboratory test procedure
- EN 13829:2000: Thermal performance of buildings — Determination of air permeability of buildings — Fan pressurization method
- EN 13187:1998: Thermal performance of buildings — Qualitative detection of thermal irregularities in building envelopes — Infrared method
- СП 50.13330.2017: Тепловая защита зданий (требования к воздухопроницаемости ограждающих конструкций)
