Repository: gantmane/hvac

File: content-ru/hvac-fundamentals/building-envelope-moisture/hygrothermal-material-properties/hygroscopic-moisture-content/_index.md
---
title: "Гигроскопическое влагосодержание строительных материалов"
aliases: ["Гигроскопическое влагосодержание строительных материалов"]
description: "Физика и нормирование гигроскопического влагосодержания (hygroscopic moisture content) строительных материалов: изотермы сорбции по ISO 12571, модели ГАБ и Дента, гистерезис, буферизация влаги MBV, влияние на теплопроводность и гигротермическое моделирование"
date: 2024-01-15
lastmod: 2026-04-15
author: "Evgeniy Gantman"
keywords:
  - гигроскопическое влагосодержание
  - hygroscopic moisture content
  - изотерма сорбции
  - равновесное влагосодержание EMC
  - ISO 12571
  - буферизация влаги MBV
  - ГОСТ 24544
  - сорбция десорбция строительные материалы
categories:
  - Гигротермика ограждающих конструкций
tags:
  - гигроскопичность
  - изотерма сорбции
  - влагосодержание
  - строительная физика
weight: 5
---

Гигроскопическое влагосодержание (hygroscopic moisture content) — содержание воды в пористом материале, находящемся в равновесии с окружающей влажной атмосферой при заданных температуре T и относительной влажности φ. В отличие от капиллярной влаги, гигроскопическая вода удерживается в микро- и мезопорах за счёт адсорбции и капиллярной конденсации при φ < 100 %.

Для большинства строительных материалов гигроскопическая зона ограничена φ ≤ 95–98 %. Выше этого порога начинается капиллярное всасывание жидкой воды.

## Механизмы поглощения влаги

### Адсорбция

Молекулы воды удерживаются на поверхности пор материала силами Ван-дер-Ваальса. При низких φ формируется мономолекулярный слой (теория БЭТ, BET-theory). При повышении φ — многомолекулярные слои.

### Капиллярная конденсация

В порах диаметром d_p [нм] конденсация пара начинается при φ < 1 (уравнение Кельвина):

{{< formula display="true" >}}
\ln \varphi = -\frac{2 \sigma V_m}{R T d_p}
{{< /formula >}}

где σ = 0,073 Н/м — поверхностное натяжение воды, V_m = 18 × 10⁻⁶ м³/моль — молярный объём воды, R = 8,314 Дж/(моль·К), T — температура [К].

При φ = 0,95 и T = 293 К: d_p ≈ 6 нм. Газобетон и цементный камень с микропорами 2–20 нм начинают конденсировать воду уже при φ = 0,85–0,95.

### Набухание гигроскопичных материалов

В материалах на основе целлюлозы (дерево, ДСП, МДФ, целлюлозный утеплитель) вода диффундирует в клеточные стенки, расширяя структуру. Это вызывает усадочно-набухательные деформации, которые при циклировании приводят к растрескиванию покрытий и нарушению герметичности стыков.

## Изотермы сорбции

### Определение и нормирование

Изотерма сорбции (sorption isotherm) — зависимость равновесного влагосодержания w [кг воды / кг сухого вещества] от относительной влажности φ при постоянной температуре.

Стандарт ISO 12571:2021 устанавливает два метода:
- **Метод насыщенных растворов солей** — образцы выдерживают в эксикаторах над растворами с заданной ОВ (от LiCl ОВ ≈ 11 % до KNO₃ ОВ ≈ 94 %) до достижения равновесия.
- **Метод динамической сорбции** (DVS) — образец взвешивается непрерывно при ступенчатом изменении ОВ; метод быстрее, но требует специального оборудования.

### Математические модели изотерм

**Модель ГАБ** (Guggenheim–Anderson–de Boer) — рекомендована ISO 12571 для диапазона φ = 0–98 %:

{{< formula display="true" >}}
w(\varphi) = \frac{w_m \cdot C \cdot K \cdot \varphi}{(1 - K\varphi)(1 - K\varphi + CK\varphi)}
{{< /formula >}}

Параметры C (энергия монослоя) и K (энергия многослоёв) определяются нелинейной регрессией по экспериментальным данным. w_m — влагосодержание монослоя.

**Модель Дента** (Dent) — развитие ГАБ с двумя энергетическими состояниями воды в многослойной адсорбции. Точнее описывает S-образные изотермы дерева.

### Гигроскопические изотермы типовых материалов

{{< table title="Равновесное влагосодержание w [кг/кг] в долях массы (ISO 12571, данные WUFI)" >}}
| Материал | φ = 30 % | φ = 50 % | φ = 70 % | φ = 80 % | φ = 95 % |
|----------|----------|----------|----------|----------|----------|
| Дерево хвойное (сосна) | 0,060 | 0,095 | 0,135 | 0,165 | 0,250 |
| Фанера берёзовая | 0,055 | 0,088 | 0,125 | 0,155 | 0,230 |
| ОСП-3 | 0,045 | 0,072 | 0,105 | 0,135 | 0,200 |
| Газобетон D500 | 0,010 | 0,018 | 0,030 | 0,040 | 0,075 |
| Кирпич керамический | 0,005 | 0,008 | 0,012 | 0,016 | 0,030 |
| Гипсокартон (ГКЛ) | 0,006 | 0,010 | 0,015 | 0,020 | 0,040 |
| Минеральная вата | 0,002 | 0,004 | 0,007 | 0,009 | 0,020 |
| Целлюлозный утеплитель | 0,055 | 0,090 | 0,130 | 0,160 | 0,240 |
| ПСБ-С (EPS) | 0,000 | 0,000 | 0,001 | 0,001 | 0,002 |
| ЭППС (XPS) | 0,000 | 0,000 | 0,001 | 0,001 | 0,002 |
{{< /table >}}

Дерево и целлюлозные материалы — наиболее гигроскопичны. ПСБ-С и ЭППС — практически негигроскопичны.

## Гистерезис сорбции

Изотермы адсорбции и десорбции не совпадают: при одном и том же φ десорбционное w выше адсорбционного. Причина — «чернильные» (ink-bottle) поры: узкое горло пора заполняется при более высоком φ, чем происходит опустошение.

{{< table title="Гистерезис сорбции для дерева хвойного (данные ISO 12571)" >}}
| φ, % | w_адсорб., кг/кг | w_десорб., кг/кг | Δw, кг/кг |
|------|-----------------|-----------------|-----------|
| 50 | 0,095 | 0,110 | 0,015 |
| 65 | 0,117 | 0,135 | 0,018 |
| 80 | 0,165 | 0,185 | 0,020 |
| 90 | 0,220 | 0,245 | 0,025 |
{{< /table >}}

В динамическом гигротермическом моделировании (WUFI, Delphin) гистерезис учитывается отдельными уравнениями для адсорбции и десорбции.

## Буферизация влаги (MBV)

### Определение MBV

Значение буферизации влаги (moisture buffer value, MBV) [г/(м²·%ОВ)] — количество влаги, которое поглощает или выделяет единица открытой поверхности материала при изменении ОВ на 1 % за 24-часовой цикл (12 ч увлажнение / 12 ч сушка):

{{< formula display="true" >}}
MBV = \frac{|\Delta m|}{A \cdot \Delta\varphi} \quad \left[\frac{\text{г}}{\text{м}^2 \cdot \%}\right]
{{< /formula >}}

Скандинавская классификация (NORDTEST Method):
- Незначительный MBV: < 0,2 г/(м²·%)
- Умеренный: 0,2–0,5 г/(м²·%)
- Хороший: 0,5–1,0 г/(м²·%)
- Высокий: 1,0–2,0 г/(м²·%)
- Отличный: > 2,0 г/(м²·%)

### MBV типовых отделочных материалов

{{< table title="Значения MBV для отделочных материалов (испытание по NORDTEST)" >}}
| Материал | MBV, г/(м²·%) | Класс |
|----------|--------------|-------|
| Дерево массивное (сосна, поперёк волокон) | 2,8–3,5 | Отличный |
| Глиняная штукатурка 20 мм | 2,0–2,8 | Отличный |
| Целлюлозный утеплитель 50 мм (открытая поверхность) | 1,8–2,5 | Отличный |
| Гипсовая штукатурка 20 мм | 0,9–1,5 | Высокий |
| Гипсокартон (ГКЛ) 12,5 мм | 0,8–1,2 | Хороший |
| Газобетон D500 неоштукатуренный | 0,7–1,0 | Хороший |
| Бетон монолитный | 0,2–0,4 | Умеренный |
| ГКЛ с латексной краской | 0,1–0,2 | Незначительный |
| ЭППС, ПСБ-С | < 0,05 | Незначительный |
{{< /table >}}

Высокий MBV снижает амплитуду колебаний внутренней ОВ при нагрузках от жизнедеятельности, уменьшает риск конденсации на холодных поверхностях и снижает нагрузку на систему осушения.

## Влияние влагосодержания на теплопроводность

### Зависимость λ(w)

{{< formula display="true" >}}
\lambda(w) = \lambda_{\text{сух}} \cdot (1 + b \cdot w)
{{< /formula >}}

Коэффициент b [м³/кг] характеризует рост λ с каждым кг воды в 1 м³ материала.

{{< table title="Влияние влагосодержания на теплопроводность (ISO 10456)" >}}
| Материал | λ_сух, Вт/(м·К) | b, м³/кг | λ при w = 10 %, Вт/(м·К) | Рост R-значения, % |
|----------|----------------|---------|--------------------------|-------------------|
| Минеральная вата | 0,036 | 4,0 | 0,050 | −28 |
| Целлюлоза | 0,039 | 3,0 | 0,051 | −24 |
| Газобетон D500 | 0,140 | 3,5 | 0,189 | −26 |
| Кирпич керамический | 0,520 | 2,0 | 0,624 | −17 |
| Дерево хвойное | 0,130 | 3,0 | 0,169 | −23 |
{{< /table >}}

### Числовой пример: минеральная вата с намоканием

**Кровля с минераловатным утеплителем** 200 мм, λ_сух = 0,036 Вт/(м·К).

R_сух = 200/0,036 = 5,56 м²·К/Вт (нормативное значение для кровли Москвы R_0 ≥ 4,7 м²·К/Вт — выполняется).

При намокании утеплителя до w = 8 % (авария кровельного покрытия) λ(w = 0,08) = 0,036 × (1 + 4 × 0,08) = 0,048 Вт/(м·К).

{{< formula display="true" >}}
R_{\text{влажн}} = \frac{0{,}200}{0{,}048} = 4{,}17 \text{ м}^2\text{·К/Вт}
{{< /formula >}}

Снижение R на 25 %. Нормативный R_0 = 4,7 м²·К/Вт **не выполняется**. Здание теряет соответствие СП 50.13330.2017, энергопотребление на отопление возрастает, риск конденсации на внутренней поверхности увеличивается.

## Критическое влагосодержание

### Пороги повреждений

Гигроскопические материалы имеют критические значения w, при превышении которых начинаются необратимые повреждения:

{{< table title="Критическое влагосодержание для типовых материалов" >}}
| Материал | Критерий | w_крит, % | Последствия превышения |
|----------|---------|-----------|----------------------|
| Дерево хвойное | Точка насыщения волокна | 28–30 | Гниение при w > 20 % в течение нескольких месяцев |
| ОСП-3 | Расслоение | 18–22 | Необратимая потеря прочности |
| Газобетон | Карбонатизация | — | Коррозия арматуры при высокой w |
| Минеральная вата | Оседание волокон | 15 | Снижение R-значения, трудно восстановимо |
| Гипсокартон | Размягчение | 25–30 | Потеря жёсткости, рост плесени |
{{< /table >}}

По СП 23-101-2004 допустимое приращение влажности за зимний период: для минеральной ваты — не более 3 % по массе, для пенополистирола — 5 %, для газобетона — 5 % по объёму.

## Гигроскопичность и риск роста плесени

Критическое влагосодержание для роста плесени на органических материалах (дерево, ДСП, целлюлоза) — w ≈ 18–20 % при T = 5–30 °C. В терминах ОВ у поверхности материала: φ ≥ 80 % в течение более 72 ч непрерывно.

Для газобетона и кирпича критерий иной: рост мицелия плесени ограничивается pH ≥ 10, что характерно для свежеуложенных материалов, но не для карбонатизированных поверхностей.

## Применение в гигротермическом моделировании

Программы WUFI Pro и Delphin используют изотерму сорбции как входной параметр для расчёта гигроскопического накопления. Алгоритм:

1. На каждом временном шаге для каждого слоя вычисляется локальная ОВ φ(x,t).
2. По изотерме определяется w_eq(φ) — равновесное влагосодержание.
3. Разность w(x,t) − w_eq(φ) определяет скорость сорбции/десорбции.
4. Изменение w влияет на λ(w) и δ(φ) — оба свойства пересчитываются на каждом шаге.

Точность моделирования критически зависит от качества изотерм сорбции. ISO 12571 требует данные при 6 ступенях ОВ (10, 30, 50, 65, 80, 95 %) для обеих ветвей (адсорбция и десорбция).

## Нормативная база и источники данных

- ISO 12571:2021 — Hygrothermal performance of building materials — Determination of hygroscopic sorption properties
- ISO 10456:2007 — Building materials and products — Hygrothermal properties — Tabulated design values and procedures for determining declared and design thermal values
- EN 15026:2007 — Hygrothermal performance of building components — Assessment of moisture transfer by numerical simulation
- ASHRAE Handbook — Fundamentals 2021, Chapter 26 (Table 3 — Sorption isotherms for selected materials)
- ГОСТ 24544-81 — Бетоны. Методы определения деформаций усадки и ползучести (методология определения w для бетонных смесей)
- ГОСТ 16483.7-71 — Древесина. Метод определения влажности
- СП 23-101-2004, таблица 3 — Допустимые приращения влажности строительных материалов
- База данных WUFI (Фраунгофер IBP) — измеренные изотермы сорбции для более 2000 материалов

File: content-ru/hvac-fundamentals/building-envelope-moisture/hygrothermal-material-properties/hygroscopic-moisture-content/equilibrium-moisture/_index.md
---
title: "Равновесное влагосодержание строительных материалов (EMC)"
aliases: ["Равновесное влагосодержание строительных материалов (EMC)"]
description: "Термодинамика и измерение равновесного влагосодержания (equilibrium moisture content, EMC) строительных материалов: изотермы сорбции по ISO 12571, модели ГАБ и Освина, гистерезис, температурная зависимость, критические пороги и применение в гигротермическом моделировании"
date: 2024-01-15
lastmod: 2026-04-15
author: "Evgeniy Gantman"
keywords:
  - равновесное влагосодержание
  - equilibrium moisture content EMC
  - изотерма сорбции
  - ISO 12571
  - гистерезис сорбции
  - ГОСТ 16483
  - влагосодержание древесины
  - гигроскопичность бетон газобетон
categories:
  - Гигротермика ограждающих конструкций
tags:
  - равновесное влагосодержание
  - изотерма сорбции
  - гигроскопичность
  - гистерезис
weight: 1
---

Равновесное влагосодержание (equilibrium moisture content, EMC) — масса воды в единице массы сухого гигроскопичного материала, когда материал находится в термодинамическом равновесии с окружающим воздухом при заданных температуре T и относительной влажности φ. В состоянии равновесия химические потенциалы воды в материале и в паровой фазе равны, чистый поток влаги через границу материал/воздух равен нулю.

EMC — ключевой входной параметр гигротермического моделирования (WUFI, Delphin) и расчёта паронакопления по методу Глейзера.

## Термодинамика равновесия

### Критерий равновесия

Термодинамическое равновесие между влагой в материале и паром в воздухе:

{{< formula display="true" >}}
\mu_{\text{пар}}(T, p_v) = \mu_{\text{жидк}}(T, p_c)
{{< /formula >}}

где μ — химический потенциал [Дж/моль], p_v — парциальное давление пара [Па], p_c — давление в поровой жидкости с учётом капиллярного (матричного) давления [Па].

Для капиллярных систем уравнение Кельвина:

{{< formula display="true" >}}
\ln \varphi = \ln \frac{p_v}{p_{sat}} = -\frac{2 \sigma M_w}{\rho_w R T r}
{{< /formula >}}

где r — радиус кривизны мениска [м], σ = 0,073 Н/м, M_w = 0,018 кг/моль, ρ_w = 1000 кг/м³.

### Температурная зависимость EMC

EMC уменьшается с повышением температуры при постоянном φ — следствие экзотермичности адсорбции воды. Для дерева эмпирическая коррекция:

{{< formula display="true" >}}
\text{EMC}(T) = \text{EMC}_{20} \cdot \left[1 - 0{,}001 \cdot (T - 20)\right]
{{< /formula >}}

При повышении температуры на 20 °C EMC снижается примерно на 2 %. Это важно для расчётов в климатах с широким диапазоном летних и зимних температур.

## Изотермы сорбции: математические модели

### Модель ГАБ (рекомендована ISO 12571)

{{< formula display="true" >}}
w(\varphi) = \frac{w_m \cdot C_{GAB} \cdot K_{GAB} \cdot \varphi}{(1 - K_{GAB} \cdot \varphi)(1 - K_{GAB} \cdot \varphi + C_{GAB} \cdot K_{GAB} \cdot \varphi)}
{{< /formula >}}

Параметры: w_m — монослойное влагосодержание, C_GAB — энергетическая константа монослоя, K_GAB — энергетическая константа полислоёв. Определяются нелинейной регрессией.

### Модель Освина (упрощённая)

{{< formula display="true" >}}
w(\varphi) = A \cdot \left(\frac{\varphi}{1 - \varphi}\right)^B
{{< /formula >}}

Параметры A и B специфичны для материала. Удобна для быстрого встраивания в расчёты, но менее точна при φ > 85 %.

### Модель Дента (для дерева)

Развитие ГАБ с различением двух типов вторичных молекул воды. Точнее воспроизводит S-образные изотермы целлюлозных материалов при φ > 60 %.

## Равновесное влагосодержание типовых материалов

{{< table title="EMC строительных материалов при T = 20 °C, ветвь десорбции (ISO 12571, база WUFI)" >}}
| Материал | φ = 30 % | φ = 50 % | φ = 65 % | φ = 80 % | φ = 95 % |
|----------|----------|----------|----------|----------|----------|
| Дерево хвойное (сосна) | 6,3 % | 9,5 % | 12,5 % | 16,5 % | 25,0 % |
| Берёзовая фанера | 5,5 % | 8,8 % | 11,5 % | 15,5 % | 23,0 % |
| ОСП-3 | 4,5 % | 7,2 % | 9,5 % | 13,5 % | 20,0 % |
| Газобетон D500 | 1,0 % | 1,8 % | 2,6 % | 4,0 % | 7,5 % |
| Кирпич керамический | 0,3 % | 0,7 % | 1,1 % | 2,1 % | 3,5 % |
| Цементный бетон | 1,2 % | 2,0 % | 2,8 % | 4,0 % | 6,0 % |
| Гипсокартон (ГКЛ) | 0,6 % | 1,0 % | 1,5 % | 2,0 % | 4,0 % |
| Целлюлозный утеплитель | 5,5 % | 8,5 % | 11,5 % | 15,8 % | 21,5 % |
| Минеральная вата | 0,2 % | 0,4 % | 0,6 % | 1,4 % | 2,5 % |
| ПСБ-С (EPS) | < 0,05 % | < 0,1 % | < 0,1 % | < 0,2 % | < 0,5 % |
{{< /table >}}

## Гистерезис сорбции

### Явление и механизм

Гистерезис сорбции (sorption hysteresis) — явление, при котором EMC при данном φ выше на кривой десорбции (высыхание), чем на кривой адсорбции (увлажнение). Причины:

**Эффект «чернильницы»** (ink-bottle effect): поры с широким телом и узким горлом заполняются при φ, соответствующем диаметру горла, но опустошаются только при φ, соответствующем диаметру тела. Таким образом, при увлажнении поры не заполняются, а при высыхании остаются заполненными до более низкого φ.

**Гистерезис угла смачивания:** угол смачивания при наступании мениска (adv.) > угла при отступании (rec.), что даёт разные уравнения Кельвина.

**Набухание целлюлозы:** при адсорбции вода входит в клеточные стенки и расширяет их, создавая новые поровые пространства; при десорбции структура не полностью возвращается в исходное состояние.

### Количественная оценка гистерезиса

{{< table title="Гистерезис EMC для дерева хвойного при T = 20 °C" >}}
| φ, % | EMC (адсорбция) | EMC (десорбция) | Δ EMC |
|------|----------------|----------------|-------|
| 50 | 9,5 % | 11,0 % | 1,5 % |
| 65 | 12,5 % | 13,5 % | 1,0 % |
| 80 | 16,5 % | 18,5 % | 2,0 % |
| 90 | 22,0 % | 24,5 % | 2,5 % |
{{< /table >}}

В гигротермическом моделировании гистерезис учитывается раздельными уравнениями для адсорбции и десорбции. WUFI Pro поддерживает обе ветви изотермы.

## Методы измерения EMC

### Метод насыщенных солевых растворов (ISO 12571)

Образцы выдерживают в эксикаторах над растворами солей с известной ОВ (при данной температуре) до достижения равновесия. Стандартные соли:

{{< table title="Насыщенные солевые растворы для создания стандартных ОВ (при 20 °C)" >}}
| Соль | ОВ, % | Точность, % |
|------|--------|------------|
| LiCl | 11,3 | ± 0,2 |
| MgCl₂ | 33,1 | ± 0,2 |
| NaBr | 57,6 | ± 0,3 |
| NaCl | 75,5 | ± 0,1 |
| KCl | 85,1 | ± 0,3 |
| KNO₃ | 93,9 | ± 0,5 |
{{< /table >}}

Равновесие считается достигнутым, когда изменение массы образца за 24 ч < 0,1 % от массы. Минимальное число образцов — 3 на каждую точку ОВ. Сухая масса определяется сушкой при (103 ± 2) °C до постоянной массы.

### Динамическая паровая сорбция (DVS)

Автоматизированная установка: образец 10–50 мг подвешен на микровесах в потоке газа с программно управляемой ОВ. Позволяет получить полную изотерму за 24–72 ч вместо 2–8 недель гравиметрического метода.

Ограничения: малый размер образца может не быть репрезентативным для неоднородных материалов (ОСП, газобетон). Для макропористых материалов предпочтителен гравиметрический метод по ISO 12571.

### ГОСТ 16483.7 — влажность древесины

Российский стандарт для определения влажности древесины весовым методом. Формула:

{{< formula display="true" >}}
w = \frac{m - m_0}{m_0} \times 100 \quad [\%]
{{< /formula >}}

где m — масса до сушки [г], m_0 — масса после сушки при (103 ± 2) °C [г].

## Числовой пример: расчёт EMC и оценка риска плесени

**Исходные условия:** наружная стена с деревянным каркасом (дерево хвойное). Зима: T_каркаса = −3 °C (температура в плоскости обшивки), ОВ_нар = 85 %.

Определяем EMC каркаса из изотермы сорбции при φ = 85 % и T = −3 °C:

По таблице при T = 20 °C: EMC(φ=85 %) ≈ 18,0 % (интерполяция между φ=80 % и φ=95 %).

Температурная коррекция на −3 °C:

{{< formula display="true" >}}
\text{EMC}(-3\text{°C}) = 18{,}0 \times [1 - 0{,}001 \times (-3 - 20)] = 18{,}0 \times 1{,}023 = 18{,}4\%
{{< /formula >}}

Критический EMC для роста плесени на дереве — 20 %. Расчётное значение 18,4 % < 20 % — риск минимален.

Если ОВ в этой плоскости поднимается до 92 % (дефект пароизоляции):

EMC(φ=92 %) ≈ 23 % > 20 % → **риск роста плесени**. Конструкция требует улучшения пароретардации или вентиляции.

## Критические пороги EMC

{{< table title="Критические значения EMC и риски для строительных материалов" >}}
| Материал | EMC_крит, % | Соответствующий φ | Вид риска |
|----------|------------|-----------------|----------|
| Дерево хвойное | 18–20 | 85–90 % | Начало роста плесени |
| Дерево хвойное | 28–30 | 97–100 % | Гниение (грибковое разрушение) |
| ОСП-3 | 16–18 | 80–85 % | Разбухание, расслоение |
| Гипсокартон | 25–30 | 90–95 % | Размягчение, потеря прочности |
| Целлюлоза | 18–20 | 80–85 % | Риск плесени |
| Газобетон | — | > 95 % | Коррозия арматурных элементов |
{{< /table >}}

## Применение EMC в гигротермическом анализе

### Ввод данных в WUFI

WUFI Pro использует изотерму сорбции (обе ветви) для расчёта гигроскопического накопления. Алгоритм на каждом временном шаге:
1. Рассчитывается локальная ОВ φ(x,t) из решения уравнений переноса.
2. По изотерме определяется w_eq(φ).
3. Разность (w − w_eq) управляет сорбцией / десорбцией.
4. Изменение w пересчитывает λ(w) и δ(φ) для следующего шага.

### Ёмкость влажностной буферизации MBC

{{< formula display="true" >}}
MBC = \frac{\partial w}{\partial \varphi} \cdot \rho_{\text{сух}} \cdot d \quad [\text{кг/м}^2]
{{< /formula >}}

где ∂w/∂φ — наклон изотермы сорбции в рабочей точке [1/(%ОВ)]. Для дерева при φ = 50–70 % ∂w/∂φ ≈ 0,10 %/% → MBC = 0,10 × 500 × 0,05 = 2,5 кг/м² (стойка 50 × 50 мм): это значительная буферная ёмкость.

## Нормативные документы и источники данных

- ISO 12571:2021 — Hygrothermal performance of building materials — Determination of hygroscopic sorption properties
- ASTM C1498: Standard Test Method for Hygroscopic Sorption Isotherms of Building Materials and Insulation
- ГОСТ 16483.7-71 — Древесина. Метод определения влажности
- ASHRAE Handbook — Fundamentals 2021, Chapter 26 (Table 3: Sorption isotherms for building materials)
- СП 23-101-2004, приложение В — Исходные данные для расчёта паронакопления
- База данных WUFI (Фраунгофер IBP) — измеренные изотермы сорбции для строительных материалов
- EN 15026:2007 — Assessment of moisture transfer by numerical simulation (требования к входным данным)

File: content-ru/hvac-fundamentals/building-envelope-moisture/hygrothermal-material-properties/hygroscopic-moisture-content/material-specific-emc/_index.md
---
title: "Равновесное влагосодержание строительных материалов"
aliases: ["Равновесное влагосодержание строительных материалов"]
description: "Детальный анализ равновесного влагосодержания (EMC) конструкционных и теплоизоляционных материалов: изотермы сорбции, точки насыщения волокон, функции хранения влаги, расчёт буферной ёмкости. Основа гигротермального проектирования ограждающих конструкций по ASHRAE Fundamentals гл. 26, ISO 12571, СП 50.13330."
date: 2024-01-15
lastmod: 2026-04-15
author: "Evgeniy Gantman"
keywords:
  - равновесное влагосодержание
  - EMC строительные материалы
  - изотерма сорбции
  - точка насыщения волокон
  - гигроскопичность
  - функция хранения влаги
  - гигротермальное моделирование
categories:
  - Гигротермальные свойства материалов
tags:
  - EMC
  - сорбция
  - древесина
  - кирпич
  - теплоизоляция
  - ASHRAE
  - ISO 12571
  - СП 50.13330
weight: 2
---

## Общие положения

Равновесное влагосодержание (EMC, equilibrium moisture content) — это влагосодержание, которое строительный материал устанавливает при термодинамическом равновесии с окружающим воздухом при заданных температуре и относительной влажности. Знание EMC необходимо для:

- прогнозирования накопления влаги в ограждающих конструкциях;
- расчёта гигрической буферной ёмкости помещения;
- оценки рисков биодеградации, деформаций и плесневого роста;
- подготовки входных данных для гигротермальных симуляций (WUFI, DELPHIN).

Функциональную связь между EMC и относительной влажностью описывает изотерма сорбции — нелинейная кривая при постоянной температуре. Форма кривой определяется структурой пор, химическим составом и поверхностными характеристиками материала. Стандарты испытаний: ISO 12571, ASTM C1498, ГОСТ 25898.

## Физика сорбции влаги

### Механизмы поглощения

Строительные материалы связывают влагу тремя последовательно активирующимися механизмами в зависимости от уровня относительной влажности.

**Мономолекулярная адсорбция (0–20 % отн. вл.).**
Молекулы воды образуют единый слой на внутренних поверхностях пор под действием сил Ван-дер-Ваальса и водородных связей. Описывается уравнением Ленгмюра:

{{< formula display="true" >}}
u_1 = \frac{u_m \cdot b \cdot \varphi}{1 + b \cdot \varphi}
{{< /formula >}}

где:
- {{< formula >}}u_1{{< /formula >}} — влагосодержание от мономолекулярной адсорбции, кг/кг;
- {{< formula >}}u_m{{< /formula >}} — влагосодержание монослоя, кг/кг;
- {{< formula >}}b{{< /formula >}} — константа энергии адсорбции, б/р;
- {{< formula >}}\varphi{{< /formula >}} — относительная влажность, доля единицы.

**Полимолекулярная адсорбция (20–90 % отн. вл.).**
На монослой наращиваются дополнительные слои воды. Применяется модель БЭТ (Brunauer–Emmett–Teller):

{{< formula display="true" >}}
u = \frac{u_m \cdot C \cdot \varphi}{(1 - \varphi)\bigl[1 + (C-1)\,\varphi\bigr]}
{{< /formula >}}

где {{< formula >}}C{{< /formula >}} — константа БЭТ, связанная с теплотой адсорбции, б/р.

**Капиллярная конденсация (>90 % отн. вл.).**
Вода конденсируется в мелких порах, когда давление пара над мениском падает ниже давления насыщенного пара над плоской поверхностью. Пороговый радиус пор определяется уравнением Кельвина:

{{< formula display="true" >}}
\ln\varphi = -\frac{2\,\sigma\,V_m\,\cos\theta}{R\,T\,r_c}
{{< /formula >}}

где:
- {{< formula >}}\sigma = 0{,}0728{{< /formula >}} Н/м — поверхностное натяжение воды при 20 °C;
- {{< formula >}}V_m = 1{,}8\times10^{-5}{{< /formula >}} м³/моль — молярный объём воды;
- {{< formula >}}\theta{{< /formula >}} — краевой угол смачивания, рад;
- {{< formula >}}R = 8{,}314{{< /formula >}} Дж/(моль·К) — универсальная газовая постоянная;
- {{< formula >}}T{{< /formula >}} — абсолютная температура, К;
- {{< formula >}}r_c{{< /formula >}} — критический радиус пор, м.

### Гистерезис сорбции

Влагосодержание при адсорбции (увлажнение) и при десорбции (высыхание) различается при одном и том же значении относительной влажности, образуя петлю гистерезиса. Для большинства строительных материалов разница составляет 1–5 % по влагосодержанию. Коэффициент гистерезиса:

{{< formula display="true" >}}
H_R = \frac{u_\text{des} - u_\text{ads}}{u_\text{des}} \times 100\,\%
{{< /formula >}}

Гистерезис имеет практическое значение при расчёте циклов увлажнения–высыхания в ограждающих конструкциях. Подробнее — в разделе «Гистерезис изотерм сорбции».

## Древесина

### Уравнение EMC

Древесина — наиболее гигроскопичный конструкционный материал в зданиях. EMC определяется по уравнению Симпсона (USDA Forest Products Laboratory), которое воспроизводится в ASHRAE Fundamentals, гл. 26:

{{< formula display="true" >}}
\mathrm{EMC} = \frac{1800}{W}\left[\frac{K_1 K_2 \varphi}{1 - K_1\varphi} + \frac{K_1 K_3 K_4 \varphi\bigl(1 + K_3 K_4 \varphi\bigr)}{1 + K_3 K_4 \varphi}\right]
{{< /formula >}}

где температурно-зависимые коэффициенты при {{< formula >}}T{{< /formula >}} в °C:

{{< formula display="true" >}}
W = 330 + 0{,}452\,T + 0{,}00415\,T^2
{{< /formula >}}

{{< formula display="true" >}}
K_1 = 0{,}805 + 0{,}000736\,T - 0{,}00000273\,T^2
{{< /formula >}}

{{< formula display="true" >}}
K_2 = 6{,}27 - 0{,}00938\,T - 0{,}000303\,T^2
{{< /formula >}}

{{< formula display="true" >}}
K_3 = 1{,}91 + 0{,}0407\,T - 0{,}000293\,T^2
{{< /formula >}}

### Значения EMC по группам пород

{{< table title="EMC древесины при 20 °C, % по массе сухого вещества" >}}
| Группа пород | Плотность, кг/м³ | 30 % отн. вл. | 50 % отн. вл. | 70 % отн. вл. | 90 % отн. вл. |
|---|---|---|---|---|---|
| Хвойные (сосна, ель, пихта) | 400–550 | 6,2 | 9,5 | 13,5 | 21,0 |
| Средние лиственные (дуб, ясень) | 550–750 | 6,0 | 9,1 | 13,0 | 20,0 |
| Плотные лиственные (клён, берёза) | 650–800 | 5,8 | 8,8 | 12,5 | 19,0 |
| Очень плотные (гикори, бук) | 750–900 | 5,5 | 8,4 | 12,0 | 18,0 |
{{< /table >}}

### Точка насыщения волокон (FSP)

Точка насыщения волокон (fiber saturation point, FSP) — влагосодержание, при котором клеточные стенки насыщены связанной водой, а свободная вода в полостях клеток ещё отсутствует. Это пороговое значение критично по трём причинам:

1. Усадка и разбухание древесины происходят только ниже FSP.
2. Механические свойства практически не изменяются выше FSP.
3. Риск биологического разрушения резко возрастает при превышении FSP.

Типичный диапазон: **FSP = 28–32 %** (по массе сухого вещества). Температурная поправка:

{{< formula display="true" >}}
\mathrm{FSP}(T) = \mathrm{FSP}(20\,°\!\mathrm{C})\,\bigl[1 - 0{,}0015\,(T - 20)\bigr]
{{< /formula >}}

### Влагосодержание: определение и пересчёт

Влагосодержание по массе сухого вещества (основной показатель для древесины):

{{< formula display="true" >}}
w_d = \frac{m_\text{вл} - m_\text{сух}}{m_\text{сух}} \times 100\,\%
{{< /formula >}}

Пересчёт к влажной основе:

{{< formula display="true" >}}
w_w = \frac{w_d}{1 + w_d/100}
{{< /formula >}}

### Целевые параметры климата для деревянных конструкций

- Мебель и чистовая отделка: 40–55 % отн. вл. → EMC 8–10 %.
- Несущий деревянный каркас: допустимый диапазон EMC 8–14 %.
- Паркетные полы: 35–50 % отн. вл. → EMC 6–9 %.
- Музыкальные инструменты: 45–55 % отн. вл. → EMC 8,5–10 %.

Максимально допустимое сезонное колебание EMC для предотвращения деформаций: ±2 %. При наклоне кривой сорбции dEMC/dRH ≈ 0,14 %/% отн. вл. (при 50 % отн. вл., 20 °C) допустимый диапазон изменения относительной влажности:

{{< formula display="true" >}}
\Delta\varphi_\text{max} = \frac{2\,\%}{0{,}14} \approx 14\,\%
{{< /formula >}}

Это соответствует поддержанию внутренней относительной влажности в диапазоне 40–55 %.

## Кирпич и кладочные материалы

### Кирпич из обожжённой глины

{{< table title="Характеристики EMC кирпича при 20 °C (% по массе)" >}}
| Тип кирпича | Объёмная плотность, кг/м³ | Пористость, % | 50 % отн. вл. | 80 % отн. вл. | 95 % отн. вл. |
|---|---|---|---|---|---|
| Высокожжёный лицевой | 2000–2200 | 8–12 | 0,5 | 1,2 | 2,8 |
| Среднежжёный рядовой | 1800–2000 | 15–22 | 1,0 | 2,5 | 6,0 |
| Маложжёный | 1600–1800 | 22–30 | 1,8 | 4,5 | 10,5 |
| Керамическая плитка | 1400–1700 | 25–35 | 2,2 | 5,5 | 12,0 |
{{< /table >}}

Изотерма сорбции описывается модифицированной моделью ГАБ (Guggenheim–Anderson–de Boer):

{{< formula display="true" >}}
u = \frac{u_m\,C\,k\,\varphi}{(1 - k\,\varphi)\bigl[1 + (C-1)\,k\,\varphi\bigr]}
{{< /formula >}}

Типовые параметры: {{< formula >}}u_m = 0{,}008{-}0{,}025{{< /formula >}} кг/кг; {{< formula >}}C = 5{-}15{{< /formula >}}; {{< formula >}}k = 0{,}85{-}0{,}95{{< /formula >}}.

### Бетон

{{< table title="Значения EMC бетона при 20 °C (% по массе)" >}}
| Тип бетона | В/Ц | 50 % отн. вл. | 75 % отн. вл. | 95 % отн. вл. |
|---|---|---|---|---|
| Высокопрочный | 0,30 | 1,8 | 3,2 | 5,5 |
| Обычный | 0,45 | 2,5 | 4,0 | 6,5 |
| Лёгкий | 0,50 | 3,5 | 5,5 | 9,0 |
| Автоклавный газобетон (AAC) | 0,60 | 5,0 | 8,0 | 15,0 |
{{< /table >}}

Коэффициент диффузии влаги в бетоне нелинейно зависит от влагосодержания:

{{< formula display="true" >}}
D_w(u) = D_0\,\exp\!\left(n\,\frac{u}{u_\text{sat}}\right)
{{< /formula >}}

где {{< formula >}}D_0 \approx 1\times10^{-12}{{< /formula >}} м²/с — справочный коэффициент; {{< formula >}}n = 6{-}10{{< /formula >}} для бетона.

### Цементный раствор

- Тип N (цемент:известь:песок = 1:1:6): EMC ≈ 4,0 % при 75 % отн. вл.
- Тип S (1:0,5:4,5): EMC ≈ 3,2 % при 75 % отн. вл.
- Тип M (1:0,25:3,5): EMC ≈ 2,8 % при 75 % отн. вл.

Раствор гигроскопичнее кирпича, что создаёт градиенты распределения влаги в кладочных сборках.

## Теплоизоляционные материалы

### Волокнистая изоляция

**Стекловата.** Практически негигроскопична: EMC < 0,1 % во всём диапазоне относительной влажности. Деградация теплозащиты происходит только при накоплении жидкой воды.

**Минеральная вата (каменная вата, МВЗО).** Слабогигроскопична: 0,2 % при 50 % отн. вл., 0,8 % при 90 % отн. вл. Гидрофобизирующая пропитка снижает поглощение.

**Целлюлозная эковата.** Существенно гигроскопична несмотря на антипиреновую обработку:

{{< table title="EMC целлюлозной изоляции (% по массе)" >}}
| Тип обработки | 50 % отн. вл. | 75 % отн. вл. | 90 % отн. вл. | Буферная ёмкость |
|---|---|---|---|---|
| Боратная | 11,0 | 16,5 | 24,0 | Высокая |
| Сульфатная | 12,5 | 18,0 | 26,0 | Очень высокая |
{{< /table >}}

Полиномиальная аппроксимация изотермы при 20 °C:

{{< formula display="true" >}}
\mathrm{EMC}_\text{cell} = 15{,}2\,\varphi + 8{,}7\,\varphi^2 + 5{,}1\,\varphi^3
{{< /formula >}}

### Пенная изоляция

- Напыляемая пена закрытой ячейки (SPF): EMC < 0,3 %, действует как пароизолятор (класс I по ASHRAE).
- Экструдированный пенополистирол (XPS): EMC ≈ 0,5 % при 75 % отн. вл.; {{< formula >}}D_w \approx 2\times10^{-12}{{< /formula >}} м²/с.
- Вспененный пенополистирол (EPS): EMC = 1,5–3,0 % при 75 % отн. вл. (зависит от плотности); открытые поры обеспечивают большее поглощение.
- Полиизоцианурат (PIR): ядро < 0,5 % EMC при 75 % отн. вл.; поведение определяется облицовкой.

## Гипсокартон

Гипсокартон (ГКЛ) умеренно гигроскопичен и обеспечивает значительную пассивную буферизацию влажности в помещениях.

{{< table title="EMC стандартного ГКЛ толщиной 12,5 мм, плотность 650 кг/м³" >}}
| Отн. влажность, % | EMC, % | Хранение влаги, кг/м² |
|---|---|---|
| 30 | 0,5 | 0,040 |
| 50 | 1,0 | 0,080 |
| 70 | 2,2 | 0,176 |
| 90 | 5,5 | 0,440 |
{{< /table >}}

Аппроксимация по Nordtest (ISO 24353):

{{< formula display="true" >}}
u = 0{,}0138\,\varphi - 0{,}00564\,\varphi^2 + 0{,}0614\,\varphi^3
{{< /formula >}}

Практическое значение буферизации влаги (MBV, moisture buffer value) по ISO 24353: **MBV = 1,0–1,4 г/(м²·% отн. вл.)** для 8-часовых циклов.

## Гигроскопические соли и делиресценция

Растворимые соли в материалах кладки поглощают влагу, как только относительная влажность превышает критическую точку делиресценции (deliquescence relative humidity, DRH).

{{< table title="DRH распространённых солей при 20 °C" >}}
| Соль | Формула | DRH, % |
|---|---|---|
| Хлорид кальция | CaCl₂ | 32 |
| Хлорид магния | MgCl₂ | 33 |
| Хлорид натрия | NaCl | 75 |
| Карбонат натрия | Na₂CO₃ | 87 |
| Нитрат калия | KNO₃ | 93 |
| Сульфат натрия | Na₂SO₄ | 93 |
{{< /table >}}

При превышении DRH соль переходит в раствор, и суммарное влагосодержание материала:

{{< formula display="true" >}}
u_\text{total} = u_\text{matrix} + u_\text{salt}
{{< /formula >}}

где {{< formula >}}u_\text{salt}{{< /formula >}} может превышать 10–20 % при RH > DRH.

## Функции хранения влаги

### Дифференциальная ёмкость хранения

Дифференциальная ёмкость хранения влаги (moisture storage capacity) определяет, сколько влаги накапливается на единицу изменения относительной влажности:

{{< formula display="true" >}}
\xi = \frac{\mathrm{d}u}{\mathrm{d}\varphi}
{{< /formula >}}

{{< table title="Ёмкость хранения влаги ξ, кг/кг на единицу φ" >}}
| Материал | 50 % отн. вл. | 80 % отн. вл. |
|---|---|---|
| Хвойная древесина | 0,16 | 0,35 |
| Гипсокартон | 0,012 | 0,055 |
| Рядовой кирпич | 0,030 | 0,085 |
| Бетон (обычный) | 0,025 | 0,070 |
| Целлюлозная эковата | 0,18 | 0,42 |
{{< /table >}}

### Объёмная ёмкость хранения

Для гигротермального моделирования необходима объёмная ёмкость:

{{< formula display="true" >}}
\xi_v = \rho_0\,\xi = \rho_0\,\frac{\mathrm{d}u}{\mathrm{d}\varphi}
{{< /formula >}}

где {{< formula >}}\rho_0{{< /formula >}} — плотность сухого материала, кг/м³.

## Численный пример: буферная ёмкость сборки внутренней перегородки

**Условие.** Перегородка состоит из деревянного каркаса из ели (толщина стойки 89 мм, шаг 400 мм) и двух слоёв ГКЛ по 12,5 мм с каждой стороны. Рассчитать эффективную буферную ёмкость при переходе относительной влажности от 40 до 60 % (при 20 °C).

**Данные материалов.**

- Ель: {{< formula >}}\rho_0 = 450{{< /formula >}} кг/м³; {{< formula >}}\xi = 0{,}16{{< /formula >}} кг/кг при 50 % отн. вл.
- ГКЛ: {{< formula >}}\rho_0 = 650{{< /formula >}} кг/м³; {{< formula >}}\xi = 0{,}012{{< /formula >}} кг/кг при 50 % отн. вл.

**Объёмная ёмкость хранения.**

{{< formula display="true" >}}
\xi_{v,\text{ель}} = 450 \times 0{,}16 = 72\;\text{кг/(м}^3\text{ · ед. }\varphi\text{)}
{{< /formula >}}

{{< formula display="true" >}}
\xi_{v,\text{ГКЛ}} = 650 \times 0{,}012 = 7{,}8\;\text{кг/(м}^3\text{ · ед. }\varphi\text{)}
{{< /formula >}}

**Глубина буферного проникновения** для суточного цикла ({{< formula >}}t = 86400{{< /formula >}} с), {{< formula >}}D_w = 5\times10^{-9}{{< /formula >}} м²/с для ели:

{{< formula display="true" >}}
\delta_p = \sqrt{\frac{D_w\,t}{\pi}} = \sqrt{\frac{5\times10^{-9} \times 86400}{\pi}} \approx 0{,}012\;\text{м} = 12\;\text{мм}
{{< /formula >}}

За 24 часа к буферизации подключаются только первые 12 мм каждого материала.

**Эффективная буферная ёмкость** на 1 м² перегородки (оба слоя ГКЛ — 2 × 12,5 мм; ель в пределах глубины проникновения — 2 × 12 мм из каркасной стойки):

{{< formula display="true" >}}
\mathrm{MBC}_\text{eff} = 2 \times 0{,}0125 \times 7{,}8 + 2 \times 0{,}012 \times 72 = 0{,}195 + 1{,}73 \approx 1{,}93\;\text{кг/(м}^2\text{ · ед. }\varphi\text{)}
{{< /formula >}}

**Изменение хранимой влаги** при скачке отн. вл. на 20 % (Δφ = 0,20):

{{< formula display="true" >}}
\Delta m = 1{,}93 \times 0{,}20 = 0{,}386\;\text{кг/м}^2
{{< /formula >}}

**Вывод.** Деревянный каркас обеспечивает около 90 % суточной буферной ёмкости перегородки. ГКЛ, несмотря на малую ξ, вносит значимый вклад благодаря полностью доступной глубине листа.

## Температурная зависимость EMC

EMC снижается с ростом температуры при постоянной относительной влажности — следствие уменьшения энергии адсорбции. Поправочная формула:

{{< formula display="true" >}}
\mathrm{EMC}(T_2) = \mathrm{EMC}(T_1)\,\bigl[1 - \alpha\,(T_2 - T_1)\bigr]
{{< /formula >}}

где {{< formula >}}\alpha = 0{,}01{-}0{,}02{{< /formula >}} °C⁻¹ для большинства строительных материалов.

**Пример для ели при 80 % отн. вл.:**

| T, °C | EMC, % |
|---|---|
| 10 | 16,5 |
| 20 | 15,0 |
| 30 | 13,5 |
| 40 | 12,2 |

## Критические пороги влагосодержания

{{< table title="Критические значения влагосодержания по ASHRAE 160 и СП 50.13330" >}}
| Материал | Критическое значение | Последствие |
|---|---|---|
| Деревянный каркас | > 20 % | Активация грибков гниения |
| Деревянная отделка | > 16 % | Риск плесневого роста |
| ГКЛ (бумажная облицовка) | > 5 % | Плесень |
| Целлюлозная эковата | > 25 % | Уплотнение, снижение R-значения |
| Минеральная вата | Нет порога | Теплозащита не снижается |
{{< /table >}}

По ASHRAE 160 критерий для 30-суточного скользящего среднего: относительная влажность на поверхности материала < 80 % (при любой температуре) или < 98 % при T < 5 °C.

## Нормативная база

- **ASHRAE Fundamentals, глава 26** — изотермы сорбции и данные функций хранения влаги для типовых строительных материалов.
- **ASHRAE 160** — критерии расчётного анализа контроля влаги в зданиях.
- **ISO 12571** — определение гигроскопических свойств строительных материалов (изотермы сорбции).
- **ISO 12572** — паропроницаемость строительных материалов (чашечный метод).
- **ASTM C1498** — стандартный метод измерения гигроскопических изотерм сорбции.
- **ASTM D4933** — кондиционирование влаги древесины и древесных материалов.
- **ГОСТ 25898** — материалы и изделия строительные: методы определения паропроницаемости и влагопоглощения.
- **СП 50.13330.2017** — тепловая защита зданий.
- **СП 23-101-2004** — проектирование тепловой защиты зданий.

## Рекомендации по проектированию

### Выбор материалов по роли в управлении влагой

**Высокая буферная ёмкость:** ГКЛ (MBV 1,0–1,4), деревянные панели (MBV 2,0–2,5), целлюлозная эковата.

**Минимальное хранение влаги:** напыляемая пена закрытой ячейки, цементная плита во влажных зонах, негигроскопичные пароизоляционные плёнки.

### Входные данные для гигротермального моделирования

При подготовке входных данных для WUFI или DELPHIN необходимо задать:

1. Полные кривые адсорбции и десорбции (минимум 6 точек: 0, 30, 50, 75, 90, 95 % отн. вл.).
2. Функцию {{< formula >}}\xi(\varphi){{< /formula >}} или таблицу дискретных значений.
3. Температурную зависимость EMC.
4. Коэффициент жидкостного транспорта при высоком влагосодержании.

Источники данных: база материалов WUFI Pro, база DELPHIN, справочник ASHRAE Fundamentals, лабораторные испытания по ISO 12571 / ASTM C1498.

### Полевая оценка влагосодержания

**Деревянные конструкции:**
- Допустимый диапазон: 7–14 % EMC.
- Порог расследования: > 16 % EMC.
- Требуется вмешательство: > 20 % EMC.

**Кладка:**
- Нормальный диапазон: 1–5 % (гравиметрический).
- Повышенный: 5–10 %.
- Требует расследования: > 10 %.

### Стратегии управления EMC в зависимости от климата

**Влажный климат (климатические зоны ASHRAE 1–3).** Проектировать под постоянно высокое EMC наружных материалов. Обеспечивать возможность просыхания в обоих направлениях. Ограничивать гигроскопичные материалы изнутри, снижая нагрузку на систему кондиционирования.

**Сухой климат (зоны 3B, 4B, 5B).** Учитывать глубокую осушку зимой и связанную усадку. Предусматривать увлажнение для предотвращения пересушивания. Применять гигроскопичные материалы для пассивной стабилизации влажности.

**Смешанный климат (зоны 4A, 5A, 6).** Рассчитывать максимальный сезонный диапазон EMC. Проверять, что материалы выдерживают цикличные изменения влагосодержания. Реализовывать сезонные алгоритмы управления HVAC.
