Repository: gantmane/hvac

File: content-ru/hvac-fundamentals/building-envelope-moisture/hygrothermal-material-properties/liquid-water-conductivity/_index.md
---
title: "Проводимость жидкой воды в строительных материалах"
aliases: ["Проводимость жидкой воды в строительных материалах"]
description: "Проводимость жидкой воды (liquid water conductivity) как гигротермальное свойство пористых строительных материалов: физические механизмы капиллярного переноса, зависимость от влагосодержания, методы измерения, значения для типовых материалов и применение в моделировании WUFI/DELPHIN. По ASHRAE Fundamentals гл. 26, EN ISO 15148, СП 50.13330."
date: 2024-01-15
lastmod: 2026-04-15
author: "Evgeniy Gantman"
keywords:
  - проводимость жидкой воды
  - капиллярный перенос влаги
  - коэффициент жидкостного транспорта
  - гигротермальное моделирование
  - WUFI
  - капиллярное давление
  - ненасыщенная пористая среда
categories:
  - Гигротермальные свойства материалов
tags:
  - капиллярный транспорт
  - жидкостная проводимость
  - WUFI
  - пористые материалы
  - ASHRAE
  - EN ISO 15148
  - СП 50.13330
weight: 4
---

## Общие положения

Проводимость жидкой воды (liquid water conductivity, {{< formula >}}K_l{{< /formula >}}) количественно описывает скорость переноса жидкой влаги через пористый строительный материал под действием градиента капиллярного давления. Этот параметр определяет поведение конструкции при:

- проникновении атмосферных осадков через наружную облицовку;
- капиллярном подсосе влаги из грунта через фундамент;
- перераспределении конденсата внутри многослойной ограждающей конструкции.

В отличие от паропроницаемости, проводимость жидкой воды имеет значение при высоком влагосодержании материала — когда капиллярные пути в порах становятся непрерывными. При низком влагосодержании доминирует диффузия пара. Оба механизма учитываются совместно при гигротермальном моделировании по ASHRAE Fundamentals, гл. 26.

## Физика капиллярного переноса

### Уравнение переноса

Перенос жидкой воды в ненасыщенных пористых материалах описывается обобщённым законом Дарси:

{{< formula display="true" >}}
g_w = -K_l(w)\,\nabla p_c
{{< /formula >}}

где:
- {{< formula >}}g_w{{< /formula >}} — плотность потока жидкой воды, кг/(м²·с);
- {{< formula >}}K_l(w){{< /formula >}} — проводимость жидкой воды как функция влагосодержания, кг/(м·с·Па);
- {{< formula >}}\nabla p_c{{< /formula >}} — градиент капиллярного давления (давления всасывания), Па/м.

Знак «минус» указывает, что поток направлен из области высокого давления (влажной) в область низкого давления (сухой).

### Режимы жидкостного переноса

**Маятниковый режим (pendular regime).** При низком влагосодержании жидкость сосредоточена в точках контакта частиц в виде изолированных мениски. Непрерывных жидких путей нет — транспорт жидкостью пренебрежимо мал, доминирует диффузия пара.

**Фуникулярный режим (funicular regime).** С ростом влагосодержания жидкость образует непрерывные нити через поровые перехваты. {{< formula >}}K_l{{< /formula >}} резко возрастает. Это основной режим для большинства влагопереноса в строительных материалах.

**Капиллярно-насыщенный режим.** При влагосодержании, близком к насыщению, практически все поры заполнены. {{< formula >}}K_l{{< /formula >}} достигает максимума, определяемого связностью поровой сети.

{{< diagram title="Режимы капиллярного переноса в зависимости от влагосодержания" >}}
graph LR
    A["Низкое w\nМаятниковый режим\nK_l → 0"] --> B["Среднее w\nФуникулярный режим\nK_l растёт по степенному закону"]
    B --> C["w → w_sat\nНасыщенный режим\nK_l → K_sat"]
{{< /diagram >}}

## Математическое описание

### Степенной закон

Зависимость {{< formula >}}K_l{{< /formula >}} от влагосодержания аппроксимируется степенной функцией:

{{< formula display="true" >}}
K_l(w) = K_\text{sat}\left(\frac{w}{w_\text{sat}}\right)^n
{{< /formula >}}

где:
- {{< formula >}}K_\text{sat}{{< /formula >}} — проводимость при полном насыщении, кг/(м·с·Па);
- {{< formula >}}w{{< /formula >}} — объёмное влагосодержание, кг/м³;
- {{< formula >}}w_\text{sat}{{< /formula >}} — влагосодержание при насыщении, кг/м³;
- {{< formula >}}n{{< /formula >}} — эмпирический показатель (обычно 3–15).

При малом {{< formula >}}w{{< /formula >}} {{< formula >}}K_l \to 0{{< /formula >}}; при {{< formula >}}w \to w_\text{sat}{{< /formula >}} {{< formula >}}K_l \to K_\text{sat}{{< /formula >}}.

### Зависимость от капиллярного давления

Альтернативная форма через капиллярное давление:

{{< formula display="true" >}}
K_l(p_c) = K_\text{sat}\left(\frac{p_{c,\text{entry}}}{p_c}\right)^m
{{< /formula >}}

где {{< formula >}}p_{c,\text{entry}}{{< /formula >}} — давление входа воздуха (air entry pressure), Па; {{< formula >}}m{{< /formula >}} — параметр распределения размеров пор. Эта форма напрямую связывает {{< formula >}}K_l{{< /formula >}} с кривой удержания влаги (water retention curve).

### Формулировка WUFI

В программе WUFI Pro коэффициент жидкостного транспорта {{< formula >}}D_w{{< /formula >}} (м²/с) задаётся через влагосодержание:

{{< formula display="true" >}}
D_w(w) = D_{ww}\,\exp\!\left[n\,\frac{w - w_{80}}{w_\text{cap} - w_{80}}\right]
{{< /formula >}}

где {{< formula >}}w_{80}{{< /formula >}} — влагосодержание при 80 % отн. вл.; {{< formula >}}w_\text{cap}{{< /formula >}} — влагосодержание при капиллярном насыщении; {{< formula >}}D_{ww}{{< /formula >}} — коэффициент при насыщении. Связь между {{< formula >}}D_w{{< /formula >}} и {{< formula >}}K_l{{< /formula >}}:

{{< formula display="true" >}}
D_w = K_l\,\frac{\mathrm{d}p_c}{\mathrm{d}w}
{{< /formula >}}

## Методы измерения

**Капиллярный эксперимент (EN ISO 15148).** Образец насыщается снизу, профиль влаги регистрируется гамма-абсорбциометрией или ЯМР-томографией (NMR). {{< formula >}}D_w{{< /formula >}} определяется из переходного перераспределения влаги методом обратной задачи.

**Метод давления (pressure plate / centrifuge).** Объём вытекающей воды при ступенчатом приложении давления позволяет измерить {{< formula >}}K_l{{< /formula >}} при различных {{< formula >}}p_c{{< /formula >}}.

**Метод мгновенного профиля (instantaneous profile method).** Образец с начальным градиентом влажности изолируется, внутренние профили измеряются TDR-датчиками или гамма-лучами в процессе перераспределения.

**Обратный анализ (inverse analysis).** По результатам гигротермальных испытаний стеновых сборок параметры {{< formula >}}K_l(w){{< /formula >}} определяются калибровкой модели (WUFI, DELPHIN) на экспериментальных данных.

## Значения для типовых материалов

{{< table title="Насыщенная проводимость жидкой воды K_sat и показатель n" >}}
| Материал | K_sat, кг/(м·с·Па) | Показатель n | Примечания |
|---|---|---|---|
| Кирпич глиняный обычный | 1,5–3,0 × 10⁻¹¹ | 4–6 | Выше для прессованного |
| Бетон (обычный) | 0,8–2,0 × 10⁻¹¹ | 6–8 | Зависит от В/Ц |
| Автоклавный газобетон (AAC) | 3,0–8,0 × 10⁻¹¹ | 4–5 | Высокая пористость |
| Цементный раствор | 2,0–5,0 × 10⁻¹¹ | 4–6 | Отношение песок/цемент влияет |
| Древесина хвойная (поперёк волокон) | 1,0–3,0 × 10⁻¹² | 8–12 | Анизотропное свойство |
| Древесина твёрдая (поперёк волокон) | 0,5–1,5 × 10⁻¹² | 10–15 | Плотные породы — ниже |
| Минеральная вата | 8,0–15 × 10⁻¹¹ | 3–4 | Открытая пористость |
| Целлюлозная эковата | 4,0–8,0 × 10⁻¹¹ | 4–6 | Со временем уплотняется |
| OSB (ориентированно-стружечная плита) | 2,0–4,0 × 10⁻¹² | 8–10 | Доля смолы критична |
| Гипсокартон | 3,0–6,0 × 10⁻¹¹ | 5–7 | Бумажная облицовка повышает |
| EPS (вспененный полистирол) | 1,0–2,0 × 10⁻¹³ | 15–20 | Практически непроницаем |
| XPS (экструдированный пенополистирол) | 5,0–10 × 10⁻¹⁴ | 20–25 | Закрытая ячейка |
{{< /table >}}

## Численный пример: капиллярный подсос в кирпичной стене

**Условие.** Кирпичная кладка (рядовой кирпич) толщиной 380 мм стоит на грунте. Нижняя грань постоянно в контакте с водой ({{< formula >}}w = w_\text{sat} = 260{{< /formula >}} кг/м³). На высоте 380 мм материал в равновесии с 60 % отн. вл. ({{< formula >}}w_{60} = 8{{< /formula >}} кг/м³). Оценить установившийся поток жидкой воды вверх по кладке.

**Данные.** {{< formula >}}K_\text{sat} = 2{,}0\times10^{-11}{{< /formula >}} кг/(м·с·Па); {{< formula >}}n = 5{{< /formula >}}; {{< formula >}}w_\text{sat} = 260{{< /formula >}} кг/м³.

**Среднее влагосодержание** вдоль пути:

{{< formula display="true" >}}
\bar{w} = \frac{w_\text{sat} + w_{60}}{2} = \frac{260 + 8}{2} = 134\;\text{кг/м}^3
{{< /formula >}}

**Средняя проводимость:**

{{< formula display="true" >}}
\bar{K}_l = K_\text{sat}\left(\frac{\bar{w}}{w_\text{sat}}\right)^n = 2{,}0\times10^{-11}\times\left(\frac{134}{260}\right)^5
{{< /formula >}}

{{< formula display="true" >}}
\bar{K}_l = 2{,}0\times10^{-11}\times(0{,}515)^5 = 2{,}0\times10^{-11}\times 0{,}037 = 7{,}4\times10^{-13}\;\text{кг/(м·с·Па)}
{{< /formula >}}

**Капиллярное давление** (уравнение Лапласа для пор радиуса {{< formula >}}r = 10^{-6}{{< /formula >}} м, {{< formula >}}\sigma = 0{,}0728{{< /formula >}} Н/м):

{{< formula display="true" >}}
\Delta p_c = \frac{2\sigma}{r} = \frac{2\times0{,}0728}{10^{-6}} = 145\,600\;\text{Па}
{{< /formula >}}

**Градиент капиллярного давления:**

{{< formula display="true" >}}
\nabla p_c = \frac{\Delta p_c}{L} = \frac{145\,600}{0{,}38} = 383\,000\;\text{Па/м}
{{< /formula >}}

**Поток жидкой воды:**

{{< formula display="true" >}}
g_w = \bar{K}_l\times\nabla p_c = 7{,}4\times10^{-13}\times 383\,000 \approx 2{,}8\times10^{-7}\;\text{кг/(м}^2\text{·с)} \approx 24\;\text{г/(м}^2\text{·сутки)}
{{< /formula >}}

**Вывод.** Суточный капиллярный подсос 24 г/м² через необработанную кирпичную кладку при постоянном контакте с грунтовой влагой — величина, сопоставимая с суточным потоком водяного пара в большинстве климатических условий. Это подчёркивает необходимость гидрофобизации цокольной части или устройства капиллярного разрыва.

## Температурная зависимость

Проводимость жидкой воды возрастает с температурой вследствие снижения динамической вязкости:

{{< formula display="true" >}}
K_l(T) = K_{l,\text{ref}}\,\frac{\mu(T_\text{ref})}{\mu(T)}
{{< /formula >}}

Вязкость воды: при 0 °C — 1,79 мПа·с, при 20 °C — 1,00 мПа·с, при 40 °C — 0,65 мПа·с. Следовательно, при изменении температуры от 0 °C до 40 °C {{< formula >}}K_l{{< /formula >}} возрастает в 2,7 раза. Этот эффект значим при сезонном анализе.

## Гистерезис проводимости

{{< formula >}}K_l{{< /formula >}} проявляет гистерезис между процессами смачивания и высыхания. При смачивании сначала заполняются крупные поры, формируя пути транспорта. При высыхании вода отступает из крупных пор, сохраняя непрерывность в мелких — кажущаяся проводимость при сушке в 2–5 раз выше, чем при смачивании при одном и том же {{< formula >}}w{{< /formula >}}. Большинство гигротермальных моделей используют единую усреднённую кривую.

## Анизотропия в древесине

Древесина и материалы на её основе характеризуются сильной анизотропией:

{{< formula display="true" >}}
\frac{K_{l,\text{вдоль волокон}}}{K_{l,\text{поперёк волокон}}} \approx 10{-}100
{{< /formula >}}

Это следствие клеточного строения: в продольном направлении сосуды образуют непрерывные каналы, а в поперечном — связность обеспечивается только через поровые мембраны. При гигротермальном моделировании деревянных конструкций необходимо задавать тензор проводимости.

## Проектные следствия

### Анализ проникновения атмосферных осадков

{{< formula >}}K_l{{< /formula >}} определяет скорость перераспределения влаги, проникшей через наружную облицовку. Материалы с высокой {{< formula >}}K_l{{< /formula >}} допускают быстрое распространение влаги вглубь конструкции; материалы с низкой {{< formula >}}K_l{{< /formula >}} задерживают влагу локально.

### Проектирование капиллярных разрывов

Эффективный капиллярный разрыв требует, чтобы {{< formula >}}K_l{{< /formula >}} прерывающего слоя была на 2–3 порядка величины ниже {{< formula >}}K_l{{< /formula >}} соседних материалов. Это препятствует миграции влаги из фундамента или через непрерывные материальные мостики (thermal bridges с влажностным мостиком).

### Потенциал высыхания

Даже один слой с очень низкой {{< formula >}}K_l{{< /formula >}} может действовать как влаголовушка: жидкая влага не достигает испарительной поверхности несмотря на достаточную паропроницаемость соседних слоёв. Анализ высыхания требует совместного учёта обоих механизмов.

### Критическое влагосодержание

Порог, при превышении которого {{< formula >}}K_l{{< /formula >}} становится существенной, соответствует приблизительно 70–80 % от равновесного при 95–100 % отн. вл. Конструкции должны обеспечивать, чтобы влагосодержание оставалось ниже этого порога при нормальных условиях эксплуатации.

## Требования к данным для гигротермального моделирования

При подготовке параметров {{< formula >}}K_l(w){{< /formula >}} для WUFI или DELPHIN необходимо выполнить следующие проверки:

1. {{< formula >}}K_l \to 0{{< /formula >}} при {{< formula >}}w \leq w_{80}{{< /formula >}} (влагосодержание в равновесии с 80 % отн. вл.).
2. {{< formula >}}K_l(w_\text{sat}){{< /formula >}} согласуется с измеренной водопроницаемостью материала.
3. Форма кривой {{< formula >}}K_l(w){{< /formula >}} согласована с кривой удержания влаги — несогласованность приводит к нефизическим результатам (накопление или исчезновение влаги в узле).
4. Результаты моделирования сопоставлены с лабораторными или полевыми данными.

## Взаимодействие со смежными свойствами

{{< formula >}}K_l{{< /formula >}} неотделима от других гигротермальных свойств:

- **Паропроницаемость** — при промежуточных влагосодержаниях оба механизма (жидкостный и паровой) вносят сопоставимый вклад.
- **Ёмкость хранения влаги** — более высокая ёмкость сглаживает изменения {{< formula >}}w{{< /formula >}} и градиентов {{< formula >}}p_c{{< /formula >}}.
- **Теплопроводность** — перераспределение влаги меняет температурное поле, которое в свою очередь влияет на транспорт влаги (испарение–конденсация внутри слоёв).
- **Воздухопроницаемость** — инфильтрационный воздух может переносить капли и откладывать конденсат, который затем перераспределяется капиллярным механизмом.

Корректный гигротермальный анализ требует совместного решения связанных уравнений переноса тепла, воздуха и влаги с согласованными свойствами для каждого слоя.

## Нормативная база

- **ASHRAE Fundamentals, глава 26** — теория и справочные данные по переносу влаги в строительных материалах.
- **EN ISO 15148** — определение коэффициента водопоглощения при капиллярном подсосе.
- **ISO 12572** — паропроницаемость (чашечный метод); дополняет данные по жидкостному транспорту.
- **ASTM C1794** — коэффициент водопоглощения при частичном погружении.
- **СП 50.13330.2017** — тепловая защита зданий (нормируемые требования к ограждающим конструкциям).
- **СП 23-101-2004** — проектирование тепловой защиты зданий (расчётные методы).

File: content-ru/hvac-fundamentals/building-envelope-moisture/hygrothermal-material-properties/liquid-water-conductivity/capillary-transport/_index.md
---
title: "Капиллярный перенос влаги в строительных материалах"
aliases: ["Капиллярный перенос влаги в строительных материалах"]
description: "Физика капиллярного переноса жидкой воды в пористых строительных материалах: уравнение Юнга–Лапласа, коэффициент капиллярного поглощения (A-значение), жидкостная диффузивность, модель Ван Генухтена–Муалема, ненасыщенный поток. Применение в проектировании ограждающих конструкций по ASHRAE Fundamentals гл. 26, EN ISO 15148, СП 50.13330."
date: 2024-01-15
lastmod: 2026-04-15
author: "Evgeniy Gantman"
keywords:
  - капиллярный перенос
  - коэффициент капиллярного поглощения
  - A-значение
  - жидкостная диффузивность
  - ненасыщенный поток
  - уравнение Ричардса
  - капиллярное давление
  - гигротермальное моделирование
categories:
  - Гигротермальные свойства материалов
tags:
  - капиллярный транспорт
  - жидкая вода
  - A-значение
  - Ван Генухтен
  - EN ISO 15148
  - ASTM C1794
  - СП 50.13330
weight: 1
---

## Физические основы

Капиллярный перенос — движение жидкой воды через взаимосвязанную систему пор строительного материала под действием капиллярных сил. Этот механизм независим от диффузии пара и становится определяющим при наличии жидкой воды в порах: при проникновении дождевых осадков, капиллярном подсосе из грунта, перераспределении конденсата.

### Уравнение Юнга–Лапласа

Движущая сила — капиллярное давление (давление всасывания), возникающее на искривлённой границе раздела жидкость–газ в поре:

{{< formula display="true" >}}
p_c = \frac{2\,\gamma\,\cos\theta}{r}
{{< /formula >}}

где:
- {{< formula >}}p_c{{< /formula >}} — капиллярное давление, Па;
- {{< formula >}}\gamma = 0{,}0728{{< /formula >}} Н/м — поверхностное натяжение воды при 20 °C;
- {{< formula >}}\theta{{< /formula >}} — краевой угол смачивания ({{< formula >}}\theta < 90°{{< /formula >}} — гидрофильный материал);
- {{< formula >}}r{{< /formula >}} — эффективный радиус поры, м.

Меньший радиус поры — большее давление всасывания и выше максимальная высота капиллярного подъёма. Максимальная высота подъёма в капиллярной трубке:

{{< formula display="true" >}}
h = \frac{2\,\gamma\,\cos\theta}{\rho_w\,g\,r}
{{< /formula >}}

где {{< formula >}}\rho_w = 1000{{< /formula >}} кг/м³ — плотность воды; {{< formula >}}g = 9{,}81{{< /formula >}} м/с².

**Ориентировочные высоты капиллярного подъёма:**
- Высокообожжённый кирпич: 1,5–3,0 м
- Автоклавный газобетон: 3,0–6,0 м
- Лёгкий бетон: 0,3–0,6 м
- Плотный бетон: < 0,3 м

## Коэффициент капиллярного поглощения (A-значение)

### Определение

На начальной стадии поглощения накопленная масса воды пропорциональна квадратному корню времени (закон Лукаса–Уошберна):

{{< formula display="true" >}}
A_w = \frac{\Delta m}{S\,\sqrt{t}}
{{< /formula >}}

где:
- {{< formula >}}A_w{{< /formula >}} — коэффициент капиллярного поглощения (A-значение), кг/(м²·с^0,5);
- {{< formula >}}\Delta m{{< /formula >}} — масса поглощённой воды, кг;
- {{< formula >}}S{{< /formula >}} — площадь испытуемой поверхности, м²;
- {{< formula >}}t{{< /formula >}} — время от начала контакта с водой, с.

Стандарты испытания: **EN ISO 15148**, ASTM C1794, EN 1925 (природный камень).

### Методика испытания (EN ISO 15148)

1. Высушить образец при 105 °C до постоянной массы.
2. Загерметизировать все поверхности кроме испытуемой (эпоксидная смола или алюминиевая лента).
3. Поместить испытуемую поверхность в воду на глубину 5–10 мм.
4. Регистрировать массу через интервалы: 1, 2, 4, 8, 16, 32 мин; 1, 2, 4, 8, 24 ч.
5. Построить кривую {{< formula >}}\Delta m / S{{< /formula >}} в зависимости от {{< formula >}}\sqrt{t}{{< /formula >}} и определить {{< formula >}}A_w{{< /formula >}} по наклону линейного участка.

### Значения A-значения для строительных материалов

{{< table title="Коэффициент капиллярного поглощения A_w, кг/(м²·с^0,5)" >}}
| Материал | A_w | Класс |
|---|---|---|
| Плотный бетон (В/Ц 0,30) | 0,01–0,05 | Очень низкое |
| Обычный бетон (В/Ц 0,45) | 0,05–0,15 | Низкое |
| Лёгкий бетон | 0,15–0,30 | Среднее |
| Высокообожжённый лицевой кирпич | 0,05–0,20 | Низкое–среднее |
| Кирпич силикатный | 0,15–0,40 | Среднее–высокое |
| Автоклавный газобетон (AAC) | 0,30–0,80 | Высокое |
| Известняк | 0,05–0,30 | Низкое–среднее |
| Гипсовая штукатурка | 0,10–0,25 | Среднее |
| Древесина (поперёк волокон) | 0,01–0,05 | Очень низкое |
| Древесина (вдоль волокон) | 0,10–0,30 | Среднее |
{{< /table >}}

## Жидкостная диффузивность

Жидкостная диффузивность {{< formula >}}D_w{{< /formula >}} — зависящий от влагосодержания коэффициент переноса, выражающий движение жидкой воды под действием градиента объёмного влагосодержания:

{{< formula display="true" >}}
g_w = -D_w(w)\,\frac{\partial w}{\partial x}
{{< /formula >}}

где {{< formula >}}w{{< /formula >}} — объёмное влагосодержание, кг/м³.

Зависимость {{< formula >}}D_w{{< /formula >}} от {{< formula >}}w{{< /formula >}} экспоненциальная:

{{< formula display="true" >}}
D_w(w) = D_0\,\exp\!\left(b\,\frac{w}{w_\text{max}}\right)
{{< /formula >}}

где {{< formula >}}D_0{{< /formula >}} — диффузивность при низком влагосодержании; {{< formula >}}b = 6{-}12{{< /formula >}} — эмпирический коэффициент; {{< formula >}}w_\text{max}{{< /formula >}} — влагосодержание при насыщении.

{{< table title="Типичные диапазоны D_w, м²/с" >}}
| Материал | D_w при 80 % отн. вл. | D_w у насыщения |
|---|---|---|
| Плотный бетон | 1×10⁻¹²–1×10⁻¹¹ | 1×10⁻⁹–1×10⁻⁸ |
| Кирпичная кладка | 5×10⁻¹²–5×10⁻¹¹ | 5×10⁻⁹–5×10⁻⁸ |
| Известковый раствор | 1×10⁻¹¹–1×10⁻¹⁰ | 1×10⁻⁸–1×10⁻⁷ |
| Автоклавный газобетон | 5×10⁻¹¹–5×10⁻¹⁰ | 5×10⁻⁸–5×10⁻⁷ |
| Древесина | 1×10⁻¹³–1×10⁻¹² | 1×10⁻¹⁰–1×10⁻⁹ |
| Гипс | 1×10⁻¹¹–1×10⁻¹⁰ | 1×10⁻⁸–1×10⁻⁷ |
{{< /table >}}

{{< formula >}}D_w{{< /formula >}} может изменяться на 3–5 порядков величины между сухим состоянием и насыщением.

## Ненасыщенный поток

### Уравнение Ричардса

Управляющее уравнение для ненасыщенного переноса жидкой воды в пористой среде:

{{< formula display="true" >}}
\frac{\partial\theta}{\partial t} = \frac{\partial}{\partial x}\left[K(\theta)\left(\frac{\partial\psi}{\partial x} + \frac{\partial z}{\partial x}\right)\right]
{{< /formula >}}

где:
- {{< formula >}}\theta{{< /formula >}} — объёмное влагосодержание, м³/м³;
- {{< formula >}}K(\theta){{< /formula >}} — ненасыщенная гидравлическая проводимость, м/с;
- {{< formula >}}\psi{{< /formula >}} — матричный (капиллярный) потенциал, м;
- {{< formula >}}z{{< /formula >}} — высотная отметка, м (положительная вверх).

Для горизонтального одномерного потока, когда гравитационным членом можно пренебречь:

{{< formula display="true" >}}
\frac{\partial\theta}{\partial t} = \frac{\partial}{\partial x}\left[D(\theta)\,\frac{\partial\theta}{\partial x}\right]
{{< /formula >}}

### Режимы потока

**Капиллярно-доминирующий поток.** Характерен для тонкопористых материалов ({{< formula >}}r < 100{{< /formula >}} мкм): бетон, кирпич, штукатурка. Капиллярные силы значительно превосходят гравитацию — вода может двигаться вверх.

**Гравитационно-доминирующий поток.** Характерен для крупнопористых материалов ({{< formula >}}r > 1000{{< /formula >}} мкм): гравийные дренажные слои. Вода стекает вниз под действием гравитации.

**Смешанный поток.** Обе силы соизмеримы — наиболее распространённый случай в строительных конструкциях, требующий полного уравнения Ричардса.

### Закон Дарси для ненасыщенных сред

{{< formula display="true" >}}
q = -K(\theta)\,(\nabla\psi + \nabla z)
{{< /formula >}}

В форме массового потока:

{{< formula display="true" >}}
g_w = -\rho_w\,K(\theta)\,\left(\frac{\partial\psi}{\partial x} + \frac{\partial z}{\partial x}\right)
{{< /formula >}}

### Насыщенная гидравлическая проводимость

{{< table title="K_sat при полном насыщении" >}}
| Материал | K_sat, м/с | Класс проницаемости |
|---|---|---|
| Высокопрочный бетон | 1×10⁻¹²–1×10⁻¹⁰ | Крайне низкая |
| Обычный бетон | 1×10⁻¹¹–1×10⁻⁹ | Очень низкая |
| Обожжённый кирпич | 1×10⁻⁹–1×10⁻⁷ | Очень низкая–низкая |
| Кирпич силикатный | 1×10⁻⁸–1×10⁻⁶ | Низкая–средняя |
| Мелкий песок | 1×10⁻⁶–1×10⁻⁴ | Средняя |
| Гравий | 1×10⁻²–1×10⁻¹ | Очень высокая |
{{< /table >}}

Внутренняя проницаемость — независимое от жидкости свойство:

{{< formula display="true" >}}
k = \frac{K_\text{sat}\,\mu}{\rho_w\,g}
{{< /formula >}}

где {{< formula >}}\mu{{< /formula >}} — динамическая вязкость воды, Па·с.

## Кривые удержания влаги — модель Ван Генухтена

Соотношение между матричным потенциалом и объёмным влагосодержанием описывается моделью Ван Генухтена:

{{< formula display="true" >}}
\theta(\psi) = \theta_r + \frac{\theta_s - \theta_r}{\bigl[1 + (\alpha|\psi|)^n\bigr]^m}
{{< /formula >}}

где {{< formula >}}\alpha{{< /formula >}} — обратное значение давления входа воздуха, 1/м; {{< formula >}}n{{< /formula >}} — параметр распределения размеров пор; {{< formula >}}m = 1 - 1/n{{< /formula >}}; {{< formula >}}\theta_r{{< /formula >}}, {{< formula >}}\theta_s{{< /formula >}} — остаточное и насыщенное влагосодержания.

{{< table title="Параметры Ван Генухтена для строительных материалов" >}}
| Материал | α, 1/м | n | θr | θs |
|---|---|---|---|---|
| Бетон | 0,01–0,10 | 1,2–1,8 | 0,02–0,05 | 0,10–0,20 |
| Кирпич | 0,05–0,50 | 1,3–2,0 | 0,03–0,08 | 0,25–0,40 |
| Суглинок | 1–5 | 1,3–1,7 | 0,03–0,06 | 0,40–0,50 |
| Мелкий песок | 3–10 | 2,0–3,0 | 0,02–0,04 | 0,35–0,45 |
{{< /table >}}

Относительная гидравлическая проводимость по Муалему:

{{< formula display="true" >}}
K_r(S_e) = S_e^{1/2}\,\Bigl[1 - \bigl(1 - S_e^{1/m}\bigr)^m\Bigr]^2
{{< /formula >}}

где {{< formula >}}S_e = (\theta - \theta_r)/(\theta_s - \theta_r){{< /formula >}} — эффективное насыщение.

## Численный пример: проникновение дождевой воды в кирпичную стену

**Условие.** Стена из рядового кирпича ({{< formula >}}A_w = 0{,}15{{< /formula >}} кг/(м²·с^0,5)) подвергается дождю продолжительностью 2 часа ({{< formula >}}t = 7200{{< /formula >}} с). Оценить глубину фронта капиллярного увлажнения и суммарное поглощение воды.

**Суммарное поглощение воды на поверхность:**

{{< formula display="true" >}}
\frac{\Delta m}{S} = A_w\,\sqrt{t} = 0{,}15\times\sqrt{7200} = 0{,}15\times 84{,}9 = 12{,}7\;\text{кг/м}^2
{{< /formula >}}

**Глубина фронта увлажнения.** Объём поглощённой воды на 1 м² соответствует слою воды:

{{< formula display="true" >}}
d_\text{вода} = \frac{\Delta m / S}{\rho_w} = \frac{12{,}7}{1000} = 0{,}0127\;\text{м} = 12{,}7\;\text{мм}
{{< /formula >}}

При пористости кирпича {{< formula >}}\varepsilon = 0{,}20{{< /formula >}} и предположении, что фронт заполняет поры до капиллярного насыщения:

{{< formula display="true" >}}
x_f = \frac{d_\text{вода}}{\varepsilon} = \frac{0{,}0127}{0{,}20} = 63{,}5\;\text{мм}
{{< /formula >}}

**Вывод.** За 2 часа непрерывного дождя фронт капиллярного увлажнения проникает примерно на 64 мм вглубь кирпичной стены. Для стены толщиной 380 мм это означает, что влага не достигает внутренних слоёв при единичном событии, однако многократные события накапливают влагу. Это подтверждает важность наружной гидрофобизации или воздушного зазора.

## Проектные решения

### Защита от проникновения дождя

Нагрузка косого дождя на вертикальную стену:

{{< formula display="true" >}}
R_{dr} = U\,\cos\alpha\,r_h
{{< /formula >}}

где {{< formula >}}U{{< /formula >}} — скорость ветра, м/с; {{< formula >}}\alpha{{< /formula >}} — угол между направлением ветра и нормалью к стене; {{< formula >}}r_h{{< /formula >}} — интенсивность горизонтальных осадков, мм/ч.

**Стратегии защиты:**

1. **Гидрофобные поверхностные покрытия** (силаны, силоксаны) — снижают {{< formula >}}A_w{{< /formula >}} на 50–90 %, сохраняя паропроницаемость.
2. **Вентилируемые воздушные зазоры** 25–50 мм за наружной облицовкой — создают капиллярный разрыв, дренируют жидкую воду до глубокого проникновения.
3. **Материалы с низким A-значением** для наружных слоёв ({{< formula >}}A_w < 0{,}1{{< /formula >}} кг/(м²·с^0,5)).

### Капиллярный подсос из грунта

Эффективный капиллярный разрыв требует:
- горизонтальной гидроизоляционной мембраны (DPC — damp-proof course) или инъекционного барьера;
- слоя крупного гравия (150–300 мм) под монолитными плитами — разрыв капиллярных путей;
- геотекстильного разделительного слоя для предотвращения миграции мелких частиц в дренажный слой.

### Проектирование капиллярных разрывов в узлах

При переходе между материалами капиллярные давления не уравниваются автоматически. Если {{< formula >}}p_{c,1} \neq p_{c,2}{{< /formula >}} при одном и том же влагосодержании, на интерфейсе возможно накопление влаги. Решение:
- воздушный зазор (полный разрыв капиллярных путей);
- постепенный переход структуры пор (от мелких к крупным в направлении потока воды).

### Потенциал высыхания

{{< formula display="true" >}}
\frac{\partial w}{\partial t} = -\nabla g_w - E
{{< /formula >}}

где {{< formula >}}E{{< /formula >}} — скорость испарения, кг/(м³·с). Факторы, ускоряющие высыхание:
- высокий {{< formula >}}D_w{{< /formula >}} — быстрый транспорт влаги к испарительной поверхности;
- паропроницаемые наружные и внутренние отделки (μ-значение наружного слоя должно быть ниже внутреннего для климатических зон с зимней конденсацией);
- температура воздуха и скорость движения воздуха у поверхности.

### Критические пороги влажности

{{< table title="Пороги повреждений от влаги" >}}
| Механизм повреждения | Критическое условие | Типичные материалы |
|---|---|---|
| Рост плесени | ОВ > 80 % в течение ≥ 7 сут | Органические поверхности |
| Коррозия арматуры | ОВ > 60 % устойчиво | Железобетон |
| Морозное разрушение | S_крит > 0,90; T < 0 °C | Кирпич, бетон |
| Гниение древесины | EMC > 20 % устойчиво | Конструкционная древесина |
| Высолы | Циклы увлажнения–высыхания | Кирпичная кладка |
{{< /table >}}

## Методы лабораторной характеризации

**EN ISO 15148 / ASTM C1794** — испытание капиллярного поглощения (A-значение). Минимальный размер образца 100×100 мм; уплотнение боковых поверхностей; регистрация массы на интервалах {{< formula >}}\sqrt{t}{{< /formula >}}.

**Метод тарелки давления (pressure plate, ASTM D6836)** — определение кривой удержания влаги: образец насыщается, затем ступенчато прикладывается давление пор (0–1500 кПа), измеряется равновесное влагосодержание.

**Пермеаметр с постоянным / падающим напором (ASTM D2434, D5084)** — определение {{< formula >}}K_\text{sat}{{< /formula >}} из устойчивого расхода при известном гидравлическом градиенте.

**Метод мгновенного профиля (instantaneous profile method)** — измерение внутренних профилей влажности в процессе перераспределения (TDR, ЯМР, гамма-абсорбциометрия) с последующим определением {{< formula >}}D_w(\theta){{< /formula >}} методом обратной задачи.

**Полевая диагностика:**
- Ёмкостные влагомеры (глубина 0–40 мм).
- Микроволновые сканеры (до 300 мм глубины).
- Инфракрасная термография (выявление зон повышенного влагосодержания на поверхности).
- Кернование с гравиметрическим анализом.

## Нормативная база

- **ASHRAE Fundamentals, глава 26** — механизмы переноса влаги; коэффициенты жидкостного транспорта; данные по капиллярному поглощению.
- **EN ISO 15148** — определение коэффициента водопоглощения при капиллярном подсосе.
- **EN 15026** — гигротермальные свойства строительных компонентов и элементов; расчётный метод.
- **EN 1925** — методы испытания природного камня; коэффициент водопоглощения капиллярностью.
- **ASTM C1794** — стандартный метод определения коэффициента водопоглощения при частичном погружении.
- **ASTM D2434 / D5084** — насыщенная гидравлическая проводимость.
- **ASTM D6836** — характеристики удержания воды.
- **СП 50.13330.2017** — тепловая защита зданий.
- **СП 23-101-2004** — проектирование тепловой защиты зданий.
- **ГОСТ 25898** — паропроницаемость и сорбционное увлажнение.

File: content-ru/hvac-fundamentals/building-envelope-moisture/hygrothermal-material-properties/liquid-water-conductivity/material-conductivity/_index.md
---
title: "Коэффициенты жидкостного транспорта строительных материалов"
aliases: ["Коэффициенты жидкостного транспорта строительных материалов"]
description: "Количественная характеристика проводимости жидкой воды в пористых строительных материалах: зависимость от влагосодержания, методы измерения, данные по материалам — кирпич, бетон, древесина, изоляция. Применение в гигротермальном моделировании WUFI/DELPHIN. По ASHRAE Fundamentals гл. 26, EN ISO 15148, ISO 12572, СП 50.13330."
date: 2024-01-15
lastmod: 2026-04-15
author: "Evgeniy Gantman"
keywords:
  - коэффициент жидкостного транспорта
  - проводимость жидкой воды
  - D_w влагосодержание
  - капиллярная проводимость
  - WUFI параметры материалов
  - гигротермальное моделирование
  - потенциал высыхания
categories:
  - Гигротермальные свойства материалов
tags:
  - жидкостная проводимость
  - D_w
  - капиллярный транспорт
  - WUFI
  - EN ISO 15148
  - ISO 12572
  - СП 50.13330
weight: 2
---

## Общие положения

Коэффициент переноса жидкости (liquid water conductivity, {{< formula >}}D_w{{< /formula >}}) количественно описывает способность пористого строительного материала проводить жидкую влагу под действием градиента влагосодержания. Это свойство принципиально отличается от паропроницаемости ({{< formula >}}\delta_p{{< /formula >}}): оно характеризует движение воды именно в жидкой фазе через взаимосвязанные поровые каналы.

{{< formula >}}D_w{{< /formula >}} определяет:
- скорость перераспределения влаги внутри конструкции после намокания;
- потенциал высыхания при изменении граничных условий;
- эффективность капиллярных разрывов между слоями;
- вклад жидкостного механизма в суммарный поток влаги при высоком влагосодержании.

Параметр необходим для корректного гигротермального моделирования в WUFI, DELPHIN и аналогичных программах. Стандарты: EN ISO 15148, ISO 12572, ASHRAE Fundamentals, гл. 26.

## Физические механизмы

Движение жидкой воды в пористом материале определяется несколькими взаимосвязанными механизмами:
- градиенты капиллярного давления (всасывания) — преобладают при ненасыщенных условиях;
- плёночное течение вдоль стенок пор при малом влагосодержании;
- угловой поток в контактных зонах между частицами;
- гравитационный поток — значим в крупнопористых материалах.

Плотность жидкого потока задаётся диффузионным аналогом закона Фика:

{{< formula display="true" >}}
g_l = -D_w(w)\,\frac{\partial w}{\partial x}
{{< /formula >}}

где {{< formula >}}w{{< /formula >}} — объёмное влагосодержание, кг/м³; {{< formula >}}x{{< /formula >}} — пространственная координата, м.

## Зависимость от влагосодержания

{{< formula >}}D_w{{< /formula >}} — не константа, а функция {{< formula >}}w{{< /formula >}}, охватывающая несколько порядков величины в рабочем диапазоне:

{{< formula display="true" >}}
D_w(w) = D_{w,s}\,\left[\frac{w - w_h}{w_\text{cap} - w_h}\right]^n
{{< /formula >}}

где:
- {{< formula >}}D_{w,s}{{< /formula >}} — коэффициент при насыщении, м²/с;
- {{< formula >}}w_h{{< /formula >}} — гигроскопическое влагосодержание (при 80 % отн. вл.), кг/м³;
- {{< formula >}}w_\text{cap}{{< /formula >}} — влагосодержание при капиллярном насыщении, кг/м³;
- {{< formula >}}n{{< /formula >}} — эмпирический показатель (5–15).

Связь с капиллярной проводимостью {{< formula >}}K_l{{< /formula >}}:

{{< formula display="true" >}}
D_w = K_l\,\frac{\mathrm{d}\psi}{\mathrm{d}w}
{{< /formula >}}

где {{< formula >}}\psi{{< /formula >}} — матричный потенциал, Па.

Связь с A-значением (коэффициентом капиллярного поглощения):

{{< formula display="true" >}}
A_w^2 \approx D_{w,s}\,w_\text{cap}\,\rho_\text{dry}
{{< /formula >}}

## Данные по материалам

### Кирпич и кладочные материалы

{{< table title="Параметры D_w для красного глиняного кирпича" >}}
| w/w_cap | D_w, м²/с | K_rel |
|---|---|---|
| 0,95–1,0 | 1×10⁻⁷–5×10⁻⁷ | 1,0 |
| 0,80–0,95 | 5×10⁻⁸–1×10⁻⁷ | 0,2–0,5 |
| 0,60–0,80 | 1×10⁻⁸–5×10⁻⁸ | 0,05–0,2 |
| 0,40–0,60 | 1×10⁻⁹–1×10⁻⁸ | 0,005–0,05 |
| 0,20–0,40 | 1×10⁻¹⁰–1×10⁻⁹ | 0,0005–0,005 |
| < 0,20 | < 1×10⁻¹⁰ | < 0,0005 |
{{< /table >}}

Типовые параметры для рядового красного кирпича: {{< formula >}}D_{w,s} = 2\times10^{-7}{{< /formula >}} м²/с; {{< formula >}}n = 8{-}12{{< /formula >}}; {{< formula >}}w_\text{cap} = 150{-}200{{< /formula >}} кг/м³.

### Бетон

{{< table title="Параметры D_w для бетона различных составов" >}}
| Тип бетона | D_ws, м²/с | w_cap, кг/м³ | n |
|---|---|---|---|
| Обычный (В/Ц 0,55) | 2×10⁻⁷ | 120–140 | 10–12 |
| Средний (В/Ц 0,45) | 5×10⁻⁸ | 100–120 | 12–15 |
| Высокопрочный (В/Ц 0,35) | 5×10⁻⁹ | 80–100 | 15–18 |
| Лёгкий (керамзитобетон) | 5×10⁻⁷–2×10⁻⁶ | 200–400 | 6–10 |
{{< /table >}}

### Древесина и древесные материалы

Древесина — анизотропный материал. {{< formula >}}D_w{{< /formula >}} различается по направлениям:

{{< table title="D_ws хвойной древесины (ель) по направлениям" >}}
| Направление | D_ws, м²/с | Отношение к тангенциальному |
|---|---|---|
| Продольное (вдоль волокон) | 1×10⁻⁶–5×10⁻⁶ | 100–500 |
| Радиальное | 5×10⁻⁹–2×10⁻⁸ | 5–20 |
| Тангенциальное | 1×10⁻⁹–5×10⁻⁹ | 1 (эталон) |
{{< /table >}}

{{< table title="D_ws для древесных листовых материалов" >}}
| Материал | D_ws, м²/с | w_cap, кг/м³ |
|---|---|---|
| Фанера | 2×10⁻⁸–1×10⁻⁷ | 400–500 |
| OSB | 5×10⁻⁸–3×10⁻⁷ | 500–600 |
| ДСП | 1×10⁻⁷–5×10⁻⁷ | 600–800 |
| МДФ | 3×10⁻⁸–2×10⁻⁷ | 700–900 |
{{< /table >}}

### Теплоизоляционные материалы

- **Минеральная вата:** {{< formula >}}D_{w,s} = 1\times10^{-8}{-}1\times10^{-7}{{< /formula >}} м²/с; перенос жидкости преимущественно гравитационный, ограниченное капиллярное действие.
- **Целлюлозная эковата:** {{< formula >}}D_{w,s} = 5\times10^{-8}{-}3\times10^{-7}{{< /formula >}} м²/с; умеренное капиллярное перераспределение.
- **Пеностекло:** {{< formula >}}D_w \approx 0{{< /formula >}} (закрытые ячейки); перенос только через трещины.
- **EPS / XPS:** {{< formula >}}D_{w,s} < 1\times10^{-12}{{< /formula >}} м²/с; для практических целей непроницаемы.

## Температурная зависимость

{{< formula >}}D_w{{< /formula >}} возрастает с температурой из-за снижения динамической вязкости воды:

{{< formula display="true" >}}
D_w(T) = D_w(T_\text{ref})\,\frac{\mu(T_\text{ref})}{\mu(T)}
{{< /formula >}}

| T, °C | μ, мПа·с | Поправочный коэффициент (отн. 20 °C) |
|---|---|---|
| 0 | 1,79 | 1,79 |
| 10 | 1,31 | 1,31 |
| 20 | 1,00 | 1,00 |
| 30 | 0,80 | 0,80 |
| 40 | 0,65 | 0,65 |

Изменение ~10–15 % на каждые 10 °C температуры — значимо для сезонного анализа.

## Численный пример: оценка времени высыхания кирпичной кладки

**Условие.** Стена из рядового кирпича толщиной 100 мм насыщена после дождя до {{< formula >}}w = 150{{< /formula >}} кг/м³ (≈ {{< formula >}}w_\text{cap}{{< /formula >}}). После прекращения дождя начинается высыхание. Оценить характерное время перераспределения жидкой влаги к поверхности.

**Данные:** {{< formula >}}D_{w,s} = 2\times10^{-7}{{< /formula >}} м²/с; характерный размер {{< formula >}}L = 0{,}05{{< /formula >}} м (половина толщины при двустороннем высыхании); движущая сила {{< formula >}}\Delta w = 100{{< /formula >}} кг/м³ (от 150 до 50 кг/м³).

**Среднее значение {{< formula >}}D_w{{< /formula >}}** при {{< formula >}}w/w_\text{cap} = 0{,}65{{< /formula >}}:

{{< formula display="true" >}}
D_w = D_{w,s}\left(\frac{0{,}65 \cdot w_\text{cap} - w_h}{w_\text{cap} - w_h}\right)^n
{{< /formula >}}

Принимая {{< formula >}}w_h \ll w_\text{cap}{{< /formula >}}: {{< formula >}}D_w \approx 2\times10^{-7}\times(0{,}65)^{10} \approx 2\times10^{-7}\times 0{,}013 \approx 2{,}6\times10^{-9}{{< /formula >}} м²/с.

**Характерное время перераспределения:**

{{< formula display="true" >}}
t_\text{dry} \approx \frac{L^2}{D_w} = \frac{(0{,}05)^2}{2{,}6\times10^{-9}} = \frac{0{,}0025}{2{,}6\times10^{-9}} \approx 9{,}6\times10^5\;\text{с} \approx 11\;\text{суток}
{{< /formula >}}

**Вывод.** Жидкостное перераспределение влаги после намокания требует около 11 суток. Полное высыхание займёт дополнительное время за счёт диффузии пара. Это обосновывает принцип: наружная облицовка должна обеспечивать максимально быстрое высыхание — паропроницаемые покрытия и отсутствие паронепроницаемых барьеров со стороны высыхания.

## Гистерезис проводимости

Коэффициент {{< formula >}}D_w{{< /formula >}} различается при смачивании и высыхании при одном и том же {{< formula >}}w{{< /formula >}}:

{{< formula display="true" >}}
H_R = \frac{D_{w,\text{wetting}}}{D_{w,\text{drying}}} = 1{,}5{-}3{,}0
{{< /formula >}}

Это следствие различного характера заполнения–опустошения пор. Большинство гигротермальных моделей используют единую усреднённую кривую {{< formula >}}D_w(w){{< /formula >}}.

## Влияние солей

Растворённые соли изменяют {{< formula >}}D_w{{< /formula >}} через:
- увеличение вязкости раствора (снижение {{< formula >}}D_w{{< /formula >}});
- изменение поверхностного натяжения;
- деградацию структуры пор при кристаллизации (долгосрочное увеличение {{< formula >}}D_w{{< /formula >}} в кладке).

При умеренных концентрациях соли {{< formula >}}D_w{{< /formula >}} может увеличиться на 10–30 % по сравнению с чистой водой.

## Применение в гигротермальном моделировании

### Уравнение баланса влаги

{{< formula display="true" >}}
\frac{\partial w}{\partial t} = \frac{\partial}{\partial x}\left[D_w\,\frac{\partial w}{\partial x}\right] + \frac{\partial}{\partial x}\left[\delta_p\,\frac{\partial p_v}{\partial x}\right]
{{< /formula >}}

Первый член — жидкостный транспорт; второй — диффузия пара. При высоком {{< formula >}}w{{< /formula >}} доминирует первый.

### Связанный тепло-влажностный баланс

{{< formula display="true" >}}
\rho c\,\frac{\partial T}{\partial t} = \frac{\partial}{\partial x}\!\left[\lambda\,\frac{\partial T}{\partial x}\right] + L_v\,\frac{\partial}{\partial x}\!\left[D_w\,\frac{\partial w}{\partial x} + \delta_p\,\frac{\partial p_v}{\partial x}\right]
{{< /formula >}}

где {{< formula >}}L_v = 2{,}5\times10^6{{< /formula >}} Дж/кг — удельная теплота испарения. Испарение–конденсация влаги внутри конструкции перераспределяет тепловые потоки.

### Численная реализация (конечные разности)

{{< formula display="true" >}}
w_i^{n+1} = w_i^n + \frac{\Delta t}{\Delta x^2}\left[D_{i+1/2}\,(w_{i+1}^n - w_i^n) - D_{i-1/2}\,(w_i^n - w_{i-1}^n)\right]
{{< /formula >}}

Критерий устойчивости явной схемы:

{{< formula display="true" >}}
\Delta t \leq \frac{\Delta x^2}{2\,D_{w,\text{max}}}
{{< /formula >}}

## Неопределённость и контроль качества данных

**Изменчивость {{< formula >}}D_w{{< /formula >}} от партии к партии:**
- Глиняный кирпич: COV (коэффициент вариации) 30–50 %.
- Бетон: 40–70 %.
- Древесные материалы: 50–100 %.

**Источники неопределённости измерения:**
- Определение влагосодержания: ±5–10 %.
- Измерение потока: ±10–15 %.
- Геометрия образца: ±2–5 %.

Комбинированная неопределённость {{< formula >}}D_w{{< /formula >}}: ±25–40 % (улучшается до ±15–25 % с применением ЯМР и обратного анализа).

**Минимальный объём испытаний:** не менее 5 образцов на партию; не менее 4 уровней {{< formula >}}w{{< /formula >}}.

## Проектные рекомендации

### Выбор материалов по роли в конструкции

**Материалы с низким {{< formula >}}D_w{{< /formula >}}** (барьерная функция):
- внешние водозащитные мембраны ({{< formula >}}D_w < 10^{-11}{{< /formula >}} м²/с);
- капиллярные разрывы в фундаментных узлах;
- гидрофобные наружные штукатурки.

**Материалы с высоким {{< formula >}}D_w{{< /formula >}}** (перераспределение влаги к испарительной поверхности):
- внутренние капиллярно-активные слои (штукатурки, гипс);
- слои перераспределения влаги в многослойных конструкциях с управляемым высыханием.

### Размещение капиллярных разрывов

Для прерывания жидкостного транспорта необходимо отношение {{< formula >}}D_w{{< /formula >}} смежных слоёв не менее 100:1. Критические узлы:
- переход фундамент–стена;
- полость вентилируемого фасада;
- интерфейс кровля–стена;
- опирание балок перекрытия в кладке.

### Риск морозного разрушения

Высокая жидкостная проводимость в холодном климате увеличивает риск морозного разрушения. Критическое влагосодержание для замерзания:

{{< formula display="true" >}}
w_\text{крит} = 0{,}9\,w_\text{cap}
{{< /formula >}}

Выше этого порога расширение льда создаёт разрушающие напряжения. Стратегии снижения риска: гидрофобизация наружных слоёв, дренажные зазоры, быстрое весеннее высыхание.

## Нормативная база

- **ASHRAE Fundamentals, глава 26** — коэффициенты жидкостного транспорта; данные для типовых материалов.
- **ASHRAE 160** — критерии расчётного анализа контроля влаги.
- **EN ISO 15148** — определение коэффициента капиллярного поглощения; связь с {{< formula >}}D_w{{< /formula >}}.
- **ISO 12572** — паропроницаемость (дополнение к данным по жидкостному транспорту).
- **EN 15026** — расчёт гигротермальных характеристик строительных компонентов.
- **СП 50.13330.2017** — тепловая защита зданий.
- **СП 23-101-2004** — проектирование тепловой защиты зданий.
- **ГОСТ 25898** — паропроницаемость и сорбционное увлажнение строительных материалов.
