Repository: gantmane/hvac

File: content-ru/hvac-fundamentals/building-envelope-moisture/hygrothermal-material-properties/moisture-storage-functions/_index.md
---
title: "Функции хранения влаги строительных материалов"
aliases: ["Функции хранения влаги строительных материалов"]
description: "Функции хранения влаги (moisture storage functions): изотермы сорбции, кривые капиллярного удержания, влагоёмкость и гистерезис. Эмпирические модели ГАБ, Кюнцеля, Ван Генухтена. Справочные данные для кирпича, бетона, древесины, изоляции и гипса. Входные данные для WUFI/DELPHIN по ASHRAE Fundamentals гл. 26, ISO 12571, СП 50.13330."
date: 2024-01-15
lastmod: 2026-04-15
author: "Evgeniy Gantman"
keywords:
  - функция хранения влаги
  - изотерма сорбции
  - влагоёмкость
  - кривая удержания влаги
  - гистерезис сорбции
  - ГАБ модель
  - WUFI материалы
  - гигротермальное моделирование
categories:
  - Гигротермальные свойства материалов
tags:
  - функция хранения влаги
  - сорбция
  - ISO 12571
  - ASTM C1498
  - WUFI
  - ASHRAE
  - СП 50.13330
weight: 3
---

## Общие положения

Функция хранения влаги (moisture storage function) — равновесная зависимость между влагосодержанием материала и относительной влажностью или капиллярным давлением при постоянной температуре. Это фундаментальный входной параметр гигротермального моделирования (WUFI, DELPHIN), определяющий:

- прогноз накопления влаги в слоях конструкции;
- буферную ёмкость материала при колебаниях влажности воздуха;
- потенциал высыхания после намокания;
- риск роста плесени, морозного разрушения и биодеградации.

Стандарты измерения: **ISO 12571**, ASTM C1498, ГОСТ 25898.

## Изотермы сорбции

### Физические механизмы по диапазонам влажности

**Мономолекулярная адсорбция (0–20 % отн. вл.).** Молекулы воды образуют единый слой на поверхности пор через силы Ван-дер-Ваальса. Описывается уравнением Ленгмюра или БЭТ (Brunauer–Emmett–Teller):

{{< formula display="true" >}}
w = \frac{w_m\,C\,\varphi}{(1-\varphi)\,[1+(C-1)\,\varphi]}
{{< /formula >}}

**Полимолекулярная адсорбция (20–60 % отн. вл.).** Многослойная конденсация на начальном монослое. Материалы с высокой удельной поверхностью (волокнистая изоляция, автоклавный газобетон) накапливают значительный объём влаги в этом диапазоне.

**Капиллярная конденсация (60–95 % отн. вл.).** Вода конденсируется в мелких порах. Пороговый радиус поры определяется уравнением Кельвина:

{{< formula display="true" >}}
r = -\frac{2\,\sigma\,V_m}{R\,T\,\ln\varphi}
{{< /formula >}}

где {{< formula >}}\sigma = 0{,}0728{{< /formula >}} Н/м при 20 °C; {{< formula >}}V_m = 1{,}8\times10^{-5}{{< /formula >}} м³/моль.

**Надгигроскопический диапазон (>95 % отн. вл.).** Капиллярный подсос жидкой воды в крупные поры.

### Эмпирические модели

{{< table title="Уравнения аппроксимации изотерм сорбции" >}}
| Модель | Уравнение | Параметры | Применение |
|---|---|---|---|
| ГАБ (GAB) | {{< formula >}}w = \frac{w_m C k \varphi}{(1-k\varphi)[1+(C-1)k\varphi]}{{< /formula >}} | w_m, C, k | Древесина, органика |
| Кюнцель (WUFI) | {{< formula >}}w = w_f \frac{(b-1)\varphi^a}{b - \varphi^a}{{< /formula >}} | w_f, a, b | Универсальное (WUFI) |
| Ван Генухтен | {{< formula >}}\theta = \theta_r + \frac{\theta_s - \theta_r}{[1+(\alpha p_c)^n]^m}{{< /formula >}} | α, n, m, θ_r, θ_s | Надгигроскопический диапазон |
| Modified Oswin | {{< formula >}}w = A\left(\frac{\varphi}{1-\varphi}\right)^B{{< /formula >}} | A, B | Гипс, штукатурка |
{{< /table >}}

Модель Кюнцеля реализована в WUFI и обеспечивает хорошую аппроксимацию большинства строительных материалов тремя параметрами: {{< formula >}}w_f{{< /formula >}} — насыщение свободной водой; {{< formula >}}a{{< /formula >}} — параметр крутизны; {{< formula >}}b{{< /formula >}} — параметр смещения.

## Гистерезис сорбции

Влагосодержание при заданной относительной влажности различается в зависимости от истории нагружения: при адсорбции (увлажнение) кривая лежит ниже, чем при десорбции (высыхание). Гистерезис обусловлен:

- **эффектом чернильной бутылки** (ink-bottle effect) — капиллярная конденсация и испарение происходят при разных {{< formula >}}\varphi{{< /formula >}} в некилиндрических порах;
- различием краевых углов смачивания при продвижении и отступлении мениска;
- захватом воздуха при повторном смачивании пор.

Для большинства строительных материалов {{< formula >}}w_\text{des}/w_\text{ads} = 1{,}2{-}2{,}0{{< /formula >}} при одном и том же {{< formula >}}\varphi{{< /formula >}}.

В гигротермальных моделях обычно используется кривая десорбции как наиболее консервативная. Для детального анализа применяются сканирующие кривые, соединяющие главную петлю гистерезиса.

## Кривые капиллярного удержания

При {{< formula >}}\varphi > 95\,\%{{< /formula >}} функция хранения влаги задаётся через капиллярное давление:

{{< table title="Диапазоны давления и состояние влаги" >}}
| Давление p_c, Па | Состояние влаги | Механизм транспорта | Эквив. отн. вл. |
|---|---|---|---|
| 0–1 000 | Свободная вода | Капиллярный поток | > 99,3 % |
| 1 000–10 000 | Капиллярная вода | Капиллярный + паровой | 99,3–93 % |
| 10 000–100 000 | Фуникулярный режим | Ослабленный капиллярный | 93–47 % |
| > 100 000 | Гигроскопическая | Диффузия пара | < 47 % |
{{< /table >}}

Переход от капиллярного к паровому транспорту — около 93–95 % отн. вл. (10 000 Па).

## Дифференциальная влагоёмкость

Дифференциальная влагоёмкость (moisture capacity) — производная функции хранения по относительной влажности:

{{< formula display="true" >}}
\xi = \frac{\partial w}{\partial \varphi}\quad\text{[кг/кг на ед. }\varphi\text{]}
{{< /formula >}}

или в объёмном выражении:

{{< formula display="true" >}}
C_m = \frac{\partial\theta}{\partial\varphi}\quad\text{[м}^3\text{/м}^3\text{ на ед. }\varphi\text{]}
{{< /formula >}}

{{< formula >}}\xi{{< /formula >}} определяет:
- буферную ёмкость материала при переходных изменениях влажности воздуха;
- скорость перераспределения влаги при изменении граничных условий;
- требуемый временной шаг при численном моделировании.

Большинство материалов имеют пиковую влагоёмкость при 80–95 % отн. вл., где активна капиллярная конденсация.

## Справочные данные

### Древесина и древесные материалы

{{< table title="Влагосодержание древесных материалов, кг/кг" >}}
| Материал | 50 % отн. вл. | 80 % отн. вл. | w_max, кг/м³ |
|---|---|---|---|
| Хвойная древесина (ель) | 0,090 | 0,180 | 350–400 |
| Твёрдая древесина (дуб) | 0,085 | 0,165 | 400–450 |
| Фанера | 0,080 | 0,155 | 320–380 |
| OSB | 0,075 | 0,145 | 280–340 |
| ДСП | 0,095 | 0,190 | 340–400 |
| МДФ | 0,085 | 0,170 | 320–380 |
{{< /table >}}

### Кладка и бетон

{{< table title="Влагосодержание и капиллярные характеристики" >}}
| Материал | w при 80 % отн. вл. | w_max, кг/м³ | Пористость, % | A_w, кг/(м²·с^0,5) |
|---|---|---|---|---|
| Обожжённый кирпич | 0,015–0,030 | 150–250 | 25–35 | 0,10–0,25 |
| Кирпич силикатный | 0,030–0,045 | 180–300 | 28–40 | 0,25–0,50 |
| Бетонный блок | 0,020–0,035 | 120–180 | 15–22 | 0,08–0,15 |
| Автоклавный газобетон (AAC) | 0,050–0,080 | 300–450 | 60–80 | 0,30–0,60 |
| Обычный бетон | 0,025–0,040 | 60–95 | 12–18 | 0,05–0,12 |
| Лёгкий бетон | 0,040–0,065 | 140–220 | 25–38 | 0,15–0,35 |
{{< /table >}}

### Теплоизоляционные материалы

{{< table title="Гигротермальные характеристики изоляции" >}}
| Материал | w при 80 % отн. вл. | μ (сухое) | Гидрофобность |
|---|---|---|---|
| Каменная вата | 0,003–0,008 кг/кг | 1,1–1,5 | Нет / частично |
| Стеклянная вата | 0,002–0,006 кг/кг | 1,0–1,3 | Нет |
| Целлюлозная эковата | 0,080–0,140 кг/кг | 1,5–2,5 | Нет |
| EPS (пенополистирол) | < 0,001 кг/кг | 30–70 | Да |
| XPS (экструдированный) | < 0,001 кг/кг | 80–250 | Да |
| SPF (закрытая ячейка) | < 0,001 кг/кг | 40–100 | Да |
{{< /table >}}

### Гипс и штукатурки

{{< table title="Влагосодержание отделочных материалов, кг/кг" >}}
| Материал | 50 % отн. вл. | 80 % отн. вл. | w_max, кг/м³ | MBV |
|---|---|---|---|---|
| Гипсокартон | 0,007 | 0,015 | 80–120 | Хорошее |
| Гипсовая штукатурка | 0,006 | 0,012 | 60–90 | Хорошее |
| Известковая штукатурка | 0,008 | 0,018 | 90–140 | Отличное |
| Цементная штукатурка | 0,005 | 0,011 | 70–110 | Среднее |
| Глиняная штукатурка | 0,012 | 0,028 | 120–180 | Отличное |
{{< /table >}}

## Численный пример: расчёт влагоёмкости и буферного времени

**Условие.** Слой глиняной штукатурки толщиной 20 мм ({{< formula >}}\rho_0 = 1600{{< /formula >}} кг/м³; {{< formula >}}w{{< /formula >}} при 50 % отн. вл. = 0,012 кг/кг; {{< formula >}}w{{< /formula >}} при 80 % отн. вл. = 0,028 кг/кг). Рассчитать:
1. Дифференциальную влагоёмкость {{< formula >}}\xi{{< /formula >}} в диапазоне 50–80 % отн. вл.
2. Изменение хранимой влаги на 1 м² при скачке RH от 50 до 80 %.
3. Практическое значение буферизации влаги (MBV).

**1. Влагоёмкость:**

{{< formula display="true" >}}
\xi = \frac{\Delta w}{\Delta\varphi} = \frac{0{,}028 - 0{,}012}{0{,}80 - 0{,}50} = \frac{0{,}016}{0{,}30} = 0{,}053\;\text{кг/кг на ед. }\varphi
{{< /formula >}}

**2. Хранимая влага на 1 м² при скачке RH:**

Объёмная влагоёмкость:
{{< formula display="true" >}}
\xi_v = \rho_0\,\xi = 1600\times 0{,}053 = 84{,}8\;\text{кг/(м}^3\text{ · ед. }\varphi\text{)}
{{< /formula >}}

Изменение хранимой влаги:
{{< formula display="true" >}}
\Delta m = \xi_v\,\Delta\varphi\,d = 84{,}8\times 0{,}30\times 0{,}020 = 0{,}51\;\text{кг/м}^2
{{< /formula >}}

**3. Практическое значение MBV** (moisture buffer value, г/(м²·% отн. вл.) по ISO 24353):

{{< formula display="true" >}}
\mathrm{MBV} = \frac{\Delta m}{\Delta\varphi[\%]} = \frac{510\;\text{г/м}^2}{30\;\%} = 17\;\text{г/(м}^2\text{·\%)}
{{< /formula >}}

Это значение существенно выше, чем у гипсокартона (MBV ≈ 5–7 г/(м²·%)), что подтверждает высокую буферную ёмкость глиняной штукатурки. Для суточных 8-часовых циклов с глубиной проникновения ~5 мм эффективный MBV составит около 2–4 г/(м²·%), что соответствует литературным данным.

## Параметры базы данных WUFI

WUFI требует следующие данные функции хранения влаги:

- **{{< formula >}}w_f{{< /formula >}}** — насыщение свободной водой (free water saturation), кг/м³ — максимальное влагосодержание при капиллярном насыщении.
- **{{< formula >}}w_{80}{{< /formula >}}** — влагосодержание при 80 % отн. вл., кг/м³.
- **Параметр формы {{< formula >}}b{{< /formula >}}** (5–15) уравнения Кюнцеля.

Процесс определения параметров:
1. Измерить изотерму сорбции (минимум 6 точек: 0, 30, 50, 75, 90, 95 % отн. вл.) по ISO 12571.
2. Определить {{< formula >}}w_f{{< /formula >}} испытанием капиллярного насыщения (EN ISO 15148 или вакуумное насыщение).
3. Подогнать уравнение Кюнцеля к измеренным данным МНК.
4. Верифицировать по независимым контрольным точкам.
5. Убедиться, что {{< formula >}}w_f < \varepsilon\,\rho_w{{< /formula >}} (не превышает общей пористости).

## Методы измерения

### Эксикаторный метод (ISO 12571)

Стандартная гравиметрическая методика:
1. Образцы кондиционируют над растворами насыщенных солей при постоянной температуре (23 °C).
2. Периодически взвешивают до достижения равновесия (изменение массы < 0,1 % за 7 суток).
3. Вычисляют влагосодержание: {{< formula >}}w = (m_\text{вл} - m_\text{сух})/m_\text{сух}{{< /formula >}}.

{{< table title="Растворы насыщенных солей для кондиционирования" >}}
| Соль | RH при 23 °C, % | Диапазон |
|---|---|---|
| LiCl | 11 | Нижний гигроскопический |
| MgCl₂ | 33 | Нижний гигроскопический |
| Mg(NO₃)₂ | 54 | Средний |
| NaCl | 75 | Верхний гигроскопический |
| KCl | 85 | Переходный |
| K₂SO₄ | 97 | Начало капиллярного |
{{< /table >}}

### Динамическая сорбция пара (DVS)

Автоматизированный метод с высоким разрешением: масса образца 10–100 мг; управление RH с точностью ±0,5 %; разрешение весов 0,1 мкг; полная изотерма за 24–72 ч. Одновременно получаются кривые адсорбции и десорбции.

### Метод пластины давления (ASTM D6836)

Для надгигроскопического диапазона:
1. Насытить образец на пористой керамической пластине.
2. Ступенчато прикладывать давление воздуха (1–1500 кПа).
3. Ждать дренажного равновесия (дни–недели).
4. Гравиметрически измерить влагосодержание.

Диапазон эквивалентной относительной влажности: 99,3 % (1 кПа) — 0,1 % (1500 кПа).

### Центрифугирование

Ускоренное определение кривых удержания: центробежная сила имитирует капиллярное давление. Скорость выполнения выше, чем у метода пластины (часы против недель), однако ограничена относительно проницаемыми материалами.

## Температурная зависимость

Функции хранения влаги зависят от температуры по трём причинам:

1. **Изменение поверхностного натяжения:** {{< formula >}}\sigma{{< /formula >}} снижается от 0,0758 Н/м при 0 °C до 0,0589 Н/м при 100 °C.
2. **Изостерическая теплота сорбции:** 2000–5000 Дж/моль выше теплоты испарения.
3. **Сдвиг капиллярной конденсации** по уравнению Кельвина с ростом температуры.

Для большинства расчётов в диапазоне −20 °C…+60 °C изотермы, измеренные при 23 °C, обеспечивают приемлемую точность. При экстремальных температурах применяют поправку через уравнение Клапейрона–Клаузиуса.

## Проектные рекомендации

### Использование высокобуферных материалов

Материалы с высокой влагоёмкостью {{< formula >}}\xi{{< /formula >}} в рабочем диапазоне относительной влажности:
- сглаживают переходные скачки влажности в помещении;
- снижают пиковые значения RH у поверхностей, уменьшая риск конденсации;
- ускоряют восстановление после намокания.

Рекомендуемое размещение: гигроскопичные материалы — со стороны помещения (деревянная обшивка, целлюлозная изоляция, глиняная штукатурка, известковая штукатурка).

### Контроль качества входных данных для моделирования

Перед использованием в WUFI или DELPHIN проверить:
- {{< formula >}}w_{80}{{< /formula >}} соответствует публикуемым диапазонам для данного типа материала;
- {{< formula >}}w_f{{< /formula >}} не превышает произведения пористости на плотность воды;
- кривая десорбции расположена выше кривой адсорбции во всём диапазоне;
- коэффициент капиллярного поглощения {{< formula >}}A_w{{< /formula >}} согласован с {{< formula >}}w_f{{< /formula >}} через соотношение {{< formula >}}A_w^2 \approx D_{w,s}\,w_\text{cap}\,\rho_0{{< /formula >}}.

Несогласованные данные приводят к систематическому завышению накопления влаги или занижению скоростей высыхания.

### Практические примеры применения

**Прогноз риска плесени.** Плесень инициируется при RH на поверхности > 80 % в течение ≥ 7 суток (ASHRAE 160). Материалы с высокой {{< formula >}}\xi{{< /formula >}} снижают пиковые значения RH на внутренних поверхностях.

**Оценка морозного разрушения.** Критическое насыщение {{< formula >}}S_\text{крит} = 0{,}9\,w_\text{cap}/(\varepsilon\,\rho_w){{< /formula >}}. Функция хранения влаги определяет, при каких граничных условиях достигается {{< formula >}}S_\text{крит}{{< /formula >}}.

**Расчёт времени высыхания.** Время перераспределения влаги зависит от {{< formula >}}\xi{{< /formula >}} и {{< formula >}}D_w{{< /formula >}} совместно. Высокая {{< formula >}}\xi{{< /formula >}} замедляет высыхание — это необходимо учитывать при выборе капиллярно-активных систем.

## Нормативная база

- **ASHRAE Fundamentals, глава 26** — изотермы сорбции и данные влагоёмкости для типовых материалов.
- **ASHRAE 160** — критерии расчётного анализа контроля влаги.
- **ISO 12571** — гигроскопические свойства строительных материалов; определение изотерм сорбции.
- **ISO 12572** — паропроницаемость строительных материалов.
- **ASTM C1498** — гигроскопические изотермы сорбции методом динамической сорбции пара.
- **ASTM D6836** — характеристики удержания воды в пористых материалах.
- **EN ISO 15148** — коэффициент капиллярного поглощения.
- **ГОСТ 25898** — паропроницаемость и сорбционное увлажнение строительных материалов.
- **СП 50.13330.2017** — тепловая защита зданий.
- **СП 23-101-2004** — проектирование тепловой защиты зданий.

File: content-ru/hvac-fundamentals/building-envelope-moisture/hygrothermal-material-properties/moisture-storage-functions/hysteresis/_index.md
---
title: "Гистерезис изотерм сорбции влаги"
aliases: ["Гистерезис изотерм сорбции влаги"]
description: "Физические механизмы гистерезиса сорбции в строительных материалах: эффект чернильной бутылки, гистерезис краевого угла, первичные кривые адсорбции и десорбции, кривые сканирования. Модели Муалема–Ван Генухтена. Влияние на расчёт скрытой нагрузки и гигротермальное моделирование. По ASHRAE Fundamentals гл. 26, ISO 12571, ASTM C1498, СП 50.13330."
date: 2024-01-15
lastmod: 2026-04-15
author: "Evgeniy Gantman"
keywords:
  - гистерезис сорбции
  - изотерма адсорбции
  - изотерма десорбции
  - кривые сканирования
  - эффект чернильной бутылки
  - буферная ёмкость влаги
  - MBV moisture buffer value
  - гигротермальное моделирование
categories:
  - Гигротермальные свойства материалов
tags:
  - гистерезис
  - сорбция
  - ISO 12571
  - ASTM C1498
  - WUFI
  - ASHRAE 160
  - СП 50.13330
weight: 3
---

## Физическая природа гистерезиса

Гистерезис сорбции — явление, при котором равновесное влагосодержание пористого материала при заданной относительной влажности зависит от истории нагружения: при адсорбции (увлажнение) кривая лежит ниже, чем при десорбции (высыхание). Это зависящее от пути поведение принципиально влияет на расчёты переноса влаги в ограждающих конструкциях.

### Термодинамическая основа

**Асимметрия капиллярной конденсации.** Уравнение Кельвина связывает равновесное давление пара с радиусом мениска и краевым углом:

{{< formula display="true" >}}
r_k = -\frac{2\,\sigma\,V_m\,\cos\theta}{R\,T\,\ln\varphi}
{{< /formula >}}

где {{< formula >}}\sigma = 0{,}0728{{< /formula >}} Н/м при 20 °C; {{< formula >}}V_m = 1{,}8\times10^{-5}{{< /formula >}} м³/моль; {{< formula >}}\theta{{< /formula >}} — краевой угол.

При адсорбции действует наступающий краевой угол {{< formula >}}\theta_\text{adv}{{< /formula >}}, при десорбции — отступающий {{< formula >}}\theta_\text{rec} < \theta_\text{adv}{{< /formula >}}. Это означает, что при одном и том же {{< formula >}}\varphi{{< /formula >}} конденсация начинается позже (при более высоком {{< formula >}}\varphi{{< /formula >}}), чем испарение — типичная разница {{< formula >}}\Delta\theta = 10°{-}40°{{< /formula >}} для строительных материалов.

**Эффект чернильной бутылки (ink-bottle effect).** Поры с широким телом и узким горлышком заполняются при {{< formula >}}\varphi{{< /formula >}}, соответствующей диаметру горлышка, но опустошаются при {{< formula >}}\varphi{{< /formula >}}, соответствующей диаметру тела. Это создаёт необратимую петлю гистерезиса даже при одинаковых краевых углах.

**Захват воздуха.** При повторном смачивании ранее высохших пор часть воздуха оказывается захвачена и препятствует полному заполнению поры, снижая кажущееся влагосодержание при адсорбции.

## Первичные кривые гистерезиса

### Кривая адсорбции

Материал, начинающий с сухого состояния и подвергаемый воздействию растущей относительной влажности. Описывается уравнением ГАБ (GAB, Guggenheim–Anderson–de Boer):

{{< formula display="true" >}}
u_\text{ads}(\varphi) = \frac{u_m\,C\,K\,\varphi}{(1-K\varphi)\,[1+(C-1)K\varphi]}
{{< /formula >}}

где {{< formula >}}u_m{{< /formula >}} — влагосодержание монослоя; {{< formula >}}C{{< /formula >}} — энергетическая константа; {{< formula >}}K{{< /formula >}} — константа многослоя.

### Кривая десорбции

Материал, начинающий из насыщенного состояния:

{{< formula display="true" >}}
u_\text{des}(\varphi) = u_\text{ads}(\varphi) + \Delta u_\text{hyst}(\varphi)
{{< /formula >}}

где {{< formula >}}\Delta u_\text{hyst}{{< /formula >}} — смещение гистерезиса, обычно 20–50 % от значения адсорбции при 40–70 % отн. вл.

### Количественные данные по материалам

{{< table title="Характеристики петли гистерезиса" >}}
| Материал | Δu при 50 % отн. вл., кг/м³ | Коэффициент u_des/u_ads | Значимость |
|---|---|---|---|
| Плотный бетон | 5–10 | 1,2–1,4 | Умеренная |
| Автоклавный газобетон (AAC) | 15–30 | 1,4–1,8 | Высокая |
| Обожжённый кирпич | 8–15 | 1,3–1,5 | Умеренно-высокая |
| Хвойная древесина | 10–20 | 1,5–2,0 | Высокая |
| Твёрдая древесина | 8–16 | 1,4–1,8 | Высокая |
| Каменная вата | 0,5–2 | 1,1–1,3 | Низкая |
| Силикат кальция | 12–25 | 1,4–1,7 | Высокая |
| Гипсокартон | 6–12 | 1,3–1,6 | Умеренно-высокая |
{{< /table >}}

## Кривые сканирования

В реальных зданиях материалы никогда не проходят полный цикл от абсолютно сухого до полностью насыщенного состояния. При частичных циклах увлажнения–высыхания влагосодержание следует кривым сканирования (scanning curves) между первичными огибающими.

### Модель Муалема

{{< formula display="true" >}}
u_\text{scan}(\varphi) = u_\text{ads}(\varphi) + \alpha\,\bigl[u_\text{des}(\varphi_\text{rev}) - u_\text{ads}(\varphi_\text{rev})\bigr]\left(\frac{\varphi}{\varphi_\text{rev}}\right)^\beta
{{< /formula >}}

где {{< formula >}}\varphi_\text{rev}{{< /formula >}} — относительная влажность в точке разворота; {{< formula >}}\alpha = 0{,}5{-}0{,}9{{< /formula >}} (обычно 0,7); {{< formula >}}\beta = 1{,}5{-}3{,}0{{< /formula >}} (обычно 2,0).

### Модель первого порядка

Упрощённый подход — линейная интерполяция:

{{< formula display="true" >}}
u_\text{scan} = u_\text{ads} + f\,(u_\text{des} - u_\text{ads})
{{< /formula >}}

где {{< formula >}}f \in [0,\,1]{{< /formula >}} — параметр сканирования, определяемый историей влажности.

### Циклическое установившееся состояние

При повторяющихся суточных или сезонных циклах материал выходит на «циклическое установившееся состояние», при котором влагосодержание описывает одну и ту же петлю сканирования:

{{< formula display="true" >}}
\oint u(t)\,\mathrm{d}t = 0\quad\text{(за один полный цикл)}
{{< /formula >}}

Пиковое влагосодержание в установившемся цикле обычно на 10–20 % ниже экстремумов первичной кривой — это необходимо учитывать при расчёте нагрузок.

## Буферная ёмкость и гистерезис

Площадь, ограниченная петлёй гистерезиса, представляет дополнительную ёмкость хранения влаги, используемую при циклических изменениях влажности:

{{< formula display="true" >}}
\mathrm{MBC} = \rho_0\,L\int_{\varphi_1}^{\varphi_2}\bigl[u_\text{des}(\varphi) - u_\text{ads}(\varphi)\bigr]\,\mathrm{d}\varphi
{{< /formula >}}

где {{< formula >}}\rho_0{{< /formula >}} — плотность сухого материала, кг/м³; {{< formula >}}L{{< /formula >}} — толщина слоя, м.

{{< table title="Практические значения буферизации влаги MBV (ISO 24353, г/(м²·% отн. вл.))" >}}
| Материал | Толщина, мм | MBV | Класс |
|---|---|---|---|
| Глиняная штукатурка | 15 | 2,0–2,8 | Отличный |
| Деревянная обшивка (ель) | 19 | 1,5–2,1 | Хороший |
| Целлюлозная эковата | 150 | 1,2–1,8 | Хороший |
| Гипсокартон | 12,5 | 0,9–1,2 | Умеренный |
| Открытый бетон | 100 | 0,8–1,1 | Умеренный |
{{< /table >}}

Классификация MBV по Rode et al. (2005): незначительный < 0,2; ограниченный 0,2–0,5; умеренный 0,5–1,0; хороший 1,0–2,0; отличный > 2,0 г/(м²·% отн. вл.).

## Численный пример: ошибка скрытой нагрузки при игнорировании гистерезиса

**Условие.** Помещение площадью 100 м² с гипсокартонными стенами (суммарная площадь 300 м²). Гипсокартон 12,5 мм, {{< formula >}}\rho_0 = 650{{< /formula >}} кг/м³. Суточный цикл: утром включается кондиционирование, снижающее RH с 65 до 50 %; вечером RH возрастает обратно.

**Смещение гистерезиса.** Для гипсокартона при RH = 57 % (среднее между 50 и 65 %): {{< formula >}}\Delta u_\text{hyst} \approx 8{{< /formula >}} кг/м³ по данным таблицы.

**Масса влаги, вовлечённой в петлю гистерезиса** (только первые 12,5 мм — весь лист):

{{< formula display="true" >}}
\Delta m_\text{hyst} = 300\,\text{м}^2 \times 0{,}0125\,\text{м} \times 8\,\text{кг/м}^3 = 30\,\text{кг}
{{< /formula >}}

**Тепловой эффект** (за цикл осушения ~4 ч = 14 400 с):

{{< formula display="true" >}}
Q_\text{latent} = h_{fg} \times \Delta m_\text{hyst} = 2{,}45\times10^6 \times 30 = 73{,}5\;\text{МДж}
{{< /formula >}}

{{< formula display="true" >}}
P_\text{latent} = \frac{73{,}5\times10^6}{14400} \approx 5{,}1\;\text{кВт}
{{< /formula >}}

**Вывод.** Игнорирование гистерезиса при расчёте скрытой охлаждающей нагрузки занижает её примерно на 5 кВт для этого помещения (5–15 % от типичной нагрузки осушения в тёплом климате). В помещениях с большой площадью гигроскопичных поверхностей — деревянные панели, глиняные штукатурки — погрешность значительно выше.

## Температурная зависимость гистерезиса

Ширина петли гистерезиса изменяется с температурой:

{{< formula display="true" >}}
\Delta u_\text{hyst}(T) = \Delta u_\text{hyst}(T_0)\,\exp\!\left[\frac{E_a}{R}\left(\frac{1}{T_0} - \frac{1}{T}\right)\right]
{{< /formula >}}

где {{< formula >}}E_a = 15{-}25{{< /formula >}} кДж/моль — энергия активации для гистерезиса; {{< formula >}}T_0 = 293{{< /formula >}} К. При повышенных температурах петля сужается — особенность, важная для анализа летнего периода.

## Методы измерения

### Динамическая сорбция пара (DVS)

Наиболее точный метод — автоматизированная гравиметрия:
1. Высушить образец до постоянной массы при 0 % отн. вл.
2. Ступенчато увеличивать RH от 0 до 95 % с шагом 5–10 % (кривая адсорбции).
3. Ступенчато снижать RH от 95 до 0 % (кривая десорбции).
4. Критерий равновесия: dm/dt < 0,002 %/мин.

Продолжительность: 3–7 суток для полного цикла.

### Эксикаторный метод (ISO 12571 / ASTM C1498)

Кондиционирование над насыщенными растворами солей. Набор растворов — см. таблицу в разделе «Функции хранения влаги». Требуется 4–8 недель на полную характеризацию петли гистерезиса.

### Полевой мониторинг

Попарная установка датчиков RH и ёмкостных датчиков влагосодержания на одинаковых глубинах в конструкции. Построение диаграммы {{< formula >}}u{{< /formula >}} vs {{< formula >}}\varphi{{< /formula >}} за сезонный цикл выявляет реальную петлю гистерезиса в условиях эксплуатации. Полевые петли обычно уже лабораторных — за счёт неполного проникновения влаги при кратковременных колебаниях RH.

## Реализация в гигротермальных программах

{{< table title="Подходы к гистерезису в расчётных программах" >}}
| Подход | Точность | Вычислительные затраты | Применение |
|---|---|---|---|
| Полное отслеживание (tracking) | Высокая | Высокие | Исследования, критичные узлы |
| Упрощённые кривые сканирования | ~90 % | Низкие | Проектирование HVAC |
| Единая кривая десорбции | Консервативная | Минимальные | Предварительные оценки |
{{< /table >}}

**Рекомендуемый подход для проектирования HVAC.**

Полная модель гистерезиса — для узлов с гигроскопичной изоляцией (целлюлоза, древесное волокно), паропроницаемыми наружными отделками, внутренними слоями буферизации.

Упрощённые кривые сканирования — для стандартной полостной изоляции с пароизолятором, негигроскопичных материалов (XPS, PIR).

Единая кривая десорбции (консервативно) — для предварительных оценок, некритичных узлов.

## Проектные рекомендации

### Материалы с высоким гистерезисом (Δu > 15 кг/м³ при 50 % отн. вл.)

**Преимущества:** высокая буферная ёмкость; снижение пиковых значений RH; улучшение комфорта.

**Риски:** медленное высыхание при десорбции; продлённое накопление влаги; повышенный риск плесени при неадекватном потенциале высыхания.

**Область применения:** внутренние отделочные слои в помещениях с управляемым климатом; буферные слои в сбалансированных конструкциях.

### Материалы с низким гистерезисом (Δu < 5 кг/м³ при 50 % отн. вл.)

**Преимущества:** предсказуемое поведение; быстрое высыхание; упрощённое моделирование.

**Ограничения:** минимальная буферная ёмкость; влажность помещения следует за внешними условиями.

**Область применения:** паровые барьеры; наружные воздухозащитные мембраны; узлы, требующие быстрого высыхания.

### Климатические рекомендации

**Жаркий влажный климат (зоны ASHRAE 1–2).** Материалы наружной стены циклически адсорбируют влагу ночью и высыхают от солнечного нагрева. Необходимо обеспечить путь десорбции, чтобы высокогистерезисные материалы не накапливали влагу.

**Холодный климат (зоны ASHRAE 6–8).** Внутренние материалы адсорбируют влагу зимой и медленно отдают весной. Необходимо учитывать весеннее выделение влаги при расчёте вентиляции.

**Смешанный климат (зоны ASHRAE 3–5).** Сезонный разворот градиента давления пара создаёт сложные петли сканирования. Рекомендуются материалы с умеренным гистерезисом и двунаправленная ёмкость высыхания.

## Нормативная база

- **ASHRAE Fundamentals, глава 26** — изотермы адсорбции влаги для строительных материалов; неопределённость 20–40 % при игнорировании гистерезиса.
- **ASHRAE 160** — требование учёта гистерезиса при моделировании узлов с циклическими условиями влажности.
- **ISO 12571** — определение гигроскопических свойств сорбции строительных материалов и изделий.
- **ASTM C1498** — гигроскопические изотермы сорбции методом динамической сорбции пара.
- **EN ISO 15148** — коэффициент капиллярного поглощения.
- **ISO 24353** — определение значения буферизации влаги (MBV).
- **ГОСТ 25898** — паропроницаемость и сорбционное увлажнение.
- **СП 50.13330.2017** — тепловая защита зданий.
- **Rode et al. (2005)** — BYG·DTU Report: Moisture Buffering of Building Materials; система классификации MBV.

File: content-ru/hvac-fundamentals/building-envelope-moisture/hygrothermal-material-properties/moisture-storage-functions/material-specific-isotherms/_index.md
---
title: "Изотермы сорбции влаги строительных материалов"
aliases: ["Изотермы сорбции влаги строительных материалов"]
description: "Количественные данные изотерм сорбции для древесины, бетона, кирпича, гипсокартона, теплоизоляции и инженерных плит. Уравнения Хейлвуда–Хорробина, Си–Базан–Дженнингса, ГАБ. Влияние температуры, возраста бетона и солевого загрязнения. Входные данные для WUFI/DELPHIN по ISO 12571, ASHRAE Fundamentals гл. 26, СП 50.13330."
date: 2024-01-15
lastmod: 2026-04-15
author: "Evgeniy Gantman"
keywords:
  - изотерма сорбции
  - равновесное влагосодержание
  - древесина влагосодержание
  - бетон влагосодержание
  - гипсокартон сорбция
  - ISO 12571
  - WUFI материалы
  - гигротермальное моделирование
categories:
  - Гигротермальные свойства материалов
tags:
  - изотерма сорбции
  - EMC
  - ISO 12571
  - ASTM C1498
  - WUFI
  - ASHRAE
  - СП 50.13330
weight: 2
---

## Общие положения

Изотерма сорбции — функциональная зависимость равновесного влагосодержания материала от относительной влажности воздуха при постоянной температуре. Каждый материал характеризуется уникальной изотермой, определяемой структурой пор, химией поверхности и составом.

Данные изотерм — фундаментальный входной параметр гигротермального моделирования (WUFI, DELPHIN) и необходимое условие корректного расчёта буферной ёмкости, рисков плесни и долговечности конструкций. Стандарты измерения: **ISO 12571**, ASTM C1498, ГОСТ 25898.

## Древесина и изделия на её основе

### Физика сорбции в древесине

Древесина поглощает влагу через гидроксильные группы целлюлозы, гемицеллюлозы и лигнина в клеточных стенках. При влагосодержании ниже точки насыщения волокон (FSP ≈ 28–32 %) гигроскопическое поглощение определяется химией клеточных стенок; выше FSP преобладает капиллярная конденсация в полостях клеток.

### Уравнение Хейлвуда–Хорробина

Классическая двухвидовая модель сорбции древесины:

{{< formula display="true" >}}
u = \frac{1800}{W}\left[\frac{K_1\,\varphi}{1 - K_1\,\varphi} + \frac{K_1\,K_2\,\varphi}{1 + K_1\,K_2\,\varphi}\right]
{{< /formula >}}

где {{< formula >}}W \approx 162{{< /formula >}} кг/кмоль — молекулярная масса вещества клеточной стенки; {{< formula >}}K_1{{< /formula >}}, {{< formula >}}K_2{{< /formula >}} — константы равновесия гидрата и растворения. Модель Симпсона (ASHRAE Fundamentals) — численно совместимая форма с температурно-зависимыми коэффициентами W, K₁–K₄ — подробно рассмотрена в разделе «Равновесное влагосодержание материалов».

### Данные EMC по породам при 20 °C

{{< table title="EMC древесины, % по массе сухого вещества" >}}
| Порода | 30 % отн. вл. | 50 % отн. вл. | 65 % отн. вл. | 80 % отн. вл. | 95 % отн. вл. |
|---|---|---|---|---|---|
| Пихта Дугласа | 5,8 | 8,9 | 11,2 | 12,5 | 19,2 |
| Сосна южная | 6,1 | 9,2 | 11,6 | 13,0 | 19,8 |
| Ель-сосна-пихта (SPF) | 5,9 | 9,0 | 11,4 | 12,7 | 19,4 |
| Дуб красный | 6,0 | 9,1 | 11,5 | 12,8 | 19,6 |
| Кедр красный западный | 5,5 | 8,4 | 10,6 | 11,9 | 18,5 |
| Фанера (хвойная) | 6,2 | 9,5 | 11,9 | 13,4 | 20,2 |
| OSB | 6,5 | 10,0 | 12,5 | 14,2 | 21,5 |
{{< /table >}}

Примечание: EMC уменьшается приблизительно на 0,02–0,03 % на каждый °C роста температуры.

Поправка на температуру:

{{< formula display="true" >}}
u(T) = u(20\,°\text{C})\,\bigl[1 - \alpha\,(T - 20)\bigr],\quad \alpha = 0{,}015{-}0{,}020\;°\text{C}^{-1}
{{< /formula >}}

### Гистерезис древесины

{{< formula >}}u_\text{des}/u_\text{ads}{{< /formula >}} при 65 % отн. вл. ≈ 1,15; при 80 % отн. вл. ≈ 1,20. Это определяет разницу между EMC при адсорбции и десорбции, существенную для расчётов циклических нагрузок HVAC.

## Бетон

### Физика сорбции в бетоне

Хранение влаги в бетоне определяется тремя зонами: межслойная вода в C-S-H (силикат гидрата кальция) геле, вода в гелевых порах и вода в капиллярных порах. Изотерма сильно зависит от В/Ц отношения, степени гидратации и возраста.

### Модель Си–Базан–Дженнингса

{{< formula display="true" >}}
u = \frac{G_1\bigl[\alpha_1\,\varphi + (1-\alpha_1)\,\varphi^{n_1}\bigr]}{1 + (G_1-1)\bigl[\alpha_1\,\varphi + (1-\alpha_1)\,\varphi^{n_1}\bigr]}
{{< /formula >}}

Упрощённая степенная аппроксимация: {{< formula >}}u = A\,\varphi^B{{< /formula >}}, где {{< formula >}}A = 140{-}180{{< /formula >}} кг/м³; {{< formula >}}B = 3{-}5{{< /formula >}}.

### Данные по В/Ц отношению

{{< table title="Влагосодержание бетона при 20 °C, 28 суток, кг/м³" >}}
| В/Ц | 50 % отн. вл. | 65 % отн. вл. | 80 % отн. вл. | 95 % отн. вл. | Насыщение |
|---|---|---|---|---|---|
| 0,40 | 25 | 35 | 50 | 85 | 110 |
| 0,50 | 30 | 42 | 60 | 100 | 135 |
| 0,60 | 35 | 50 | 72 | 120 | 160 |
| 0,70 | 40 | 58 | 85 | 140 | 185 |
{{< /table >}}

### Поправка на возраст

При продолжающейся гидратации ёмкость хранения влаги снижается:

{{< formula display="true" >}}
u(t) = u_{28}\,\bigl[1 + \beta\,\log(28/t)\bigr],\quad \beta = 0{,}10{-}0{,}15
{{< /formula >}}

(применимо при {{< formula >}}t < 28{{< /formula >}} суток).

## Кирпич и кладочные материалы

### Глиняный кирпич

{{< table title="Влагосодержание глиняного кирпича, кг/м³" >}}
| Тип | Объёмная плотность, кг/м³ | 50 % отн. вл. | 80 % отн. вл. | 95 % отн. вл. | Насыщение |
|---|---|---|---|---|---|
| Маложжёный | 1650 | 12 | 32 | 65 | 240 |
| Рядовой | 1750 | 8 | 22 | 45 | 180 |
| Лицевой | 1900 | 6 | 18 | 38 | 140 |
| Инженерный | 2100 | 4 | 12 | 28 | 80 |
{{< /table >}}

### Бетонные кладочные блоки (CMU)

{{< table title="Влагосодержание CMU, кг/м³" >}}
| Тип | Плотность, кг/м³ | 50 % отн. вл. | 80 % отн. вл. | 95 % отн. вл. | Насыщение |
|---|---|---|---|---|---|
| Нормальный вес | 2000 | 18 | 40 | 75 | 150 |
| Средний вес | 1700 | 22 | 50 | 95 | 190 |
| Лёгкий | 1400 | 28 | 65 | 120 | 250 |
{{< /table >}}

### Цементный раствор

Полиномиальные аппроксимации:

- Раствор тип N (цемент:известь:песок = 1:1:6): {{< formula >}}u = 25\varphi + 85\varphi^4{{< /formula >}} кг/м³
- Раствор тип S (1:0,5:4,5): {{< formula >}}u = 22\varphi + 75\varphi^4{{< /formula >}} кг/м³

## Гипсокартон

### Сорбция гипсового сердечника

Модель ГАБ для двуводного сульфата кальция:

{{< formula display="true" >}}
u = \frac{u_m\,C\,K\,\varphi}{(1 - K\varphi)\,[1 + (C-1)\,K\varphi]}
{{< /formula >}}

где {{< formula >}}u_m \approx 0{,}8{-}1{,}0\,\%{{< /formula >}}; {{< formula >}}C \approx 8{-}12{{< /formula >}}; {{< formula >}}K \approx 0{,}85{-}0{,}95{{< /formula >}}.

Бумажная облицовка (≈ 8 % массы листа) следует изотерме целлюлозы — аналогичной древесине.

### Данные по типам листов

{{< table title="Влагосодержание гипсокартона, % по массе" >}}
| Тип | Толщина, мм | 40 % отн. вл. | 60 % отн. вл. | 80 % отн. вл. | 95 % отн. вл. |
|---|---|---|---|---|---|
| Обычный | 12,5 | 0,45 | 0,85 | 1,8 | 4,2 |
| Тип X (огнестойкий) | 15,9 | 0,42 | 0,80 | 1,7 | 4,0 |
| Влагостойкий (green board) | 12,5 | 0,35 | 0,65 | 1,3 | 3,0 |
{{< /table >}}

## Теплоизоляционные материалы

### Волокнистая изоляция

**Стеклянная вата.** Минимальная сорбция, определяемая связующим:

{{< formula display="true" >}}
u \approx 0{,}02\,\varphi + 0{,}15\,\varphi^6\quad(\%\;\text{по массе})
{{< /formula >}}

При 80 % отн. вл.: {{< formula >}}u \approx 0{,}4\,\%{{< /formula >}}.

**Каменная вата.**

{{< table title="Влагосодержание каменной ваты, кг/м³" >}}
| Плотность, кг/м³ | 50 % отн. вл. | 80 % отн. вл. | 95 % отн. вл. |
|---|---|---|---|
| 30 | 0,15 | 0,45 | 1,2 |
| 100 | 0,50 | 1,5 | 4,0 |
| 150 | 0,75 | 2,2 | 6,0 |
{{< /table >}}

**Целлюлозная эковата.** Высокая гигроскопичность:

{{< formula display="true" >}}
u = 0{,}08\,\varphi + 0{,}12\,\varphi^2 + 0{,}15\,\varphi^4\quad(\text{кг/кг})
{{< /formula >}}

{{< table title="Влагосодержание целлюлозной эковаты, кг/м³" >}}
| Плотность, кг/м³ | 40 % отн. вл. | 60 % отн. вл. | 80 % отн. вл. | 95 % отн. вл. |
|---|---|---|---|---|
| 50 | 2,5 | 4,5 | 8,5 | 14,0 |
| 60 | 3,0 | 5,4 | 10,2 | 16,8 |
{{< /table >}}

### Пенная изоляция

- **XPS (экструдированный пенополистирол):** {{< formula >}}u < 0{,}1\,\%{{< /formula >}} по объёму при {{< formula >}}\varphi < 0{,}90{{< /formula >}} — практически негигроскопичен.
- **EPS (вспененный пенополистирол):** {{< formula >}}u \approx 0{,}02\,\varphi^3{{< /formula >}} (% по объёму); при 80 % отн. вл. {{< formula >}}u \approx 1{,}0\,\%{{< /formula >}}.
- **SPF закрытая ячейка:** {{< formula >}}u < 0{,}05\,\%{{< /formula >}} по объёму — пренебрежимо.
- **SPF открытая ячейка:** {{< formula >}}u = 0{,}01\,\varphi + 0{,}08\,\varphi^5{{< /formula >}} (% по массе).

**Полиизоцианурат (PIR) с облицовкой.**

{{< table title="Влагосодержание PIR, % по массе плиты" >}}
| Тип облицовки | 50 % отн. вл. | 80 % отн. вл. | 95 % отн. вл. |
|---|---|---|---|
| Фольга с обеих сторон | 0,1 | 0,2 | 0,5 |
| Стекловолоконный мат | 0,8 | 2,2 | 4,5 |
| Органический войлок | 1,2 | 3,5 | 7,0 |
{{< /table >}}

## Инженерные деревянные плиты

### OSB

{{< table title="Влагосодержание OSB, % по массе" >}}
| Класс | 50 % отн. вл. | 65 % отн. вл. | 80 % отн. вл. | 95 % отн. вл. |
|---|---|---|---|---|
| OSB/1 (внутреннее) | 10,5 | 12,8 | 15,5 | 22,5 |
| OSB/2 (конструкционное) | 10,0 | 12,2 | 14,8 | 21,8 |
| OSB/3 (наружное) | 9,2 | 11,2 | 13,6 | 20,2 |
{{< /table >}}

### Фанера

{{< table title="Влагосодержание фанеры по типу клея, % по массе" >}}
| Тип клея | 50 % отн. вл. | 65 % отн. вл. | 80 % отн. вл. | 95 % отн. вл. |
|---|---|---|---|---|
| Фенол-формальдегид (WBP) | 8,8 | 10,5 | 13,0 | 19,5 |
| Меламин-мочевина | 9,2 | 11,0 | 13,8 | 20,5 |
| Мочевина-формальдегид | 9,5 | 11,5 | 14,5 | 21,5 |
{{< /table >}}

### МДФ

Высокая гигроскопичность из-за тонкой структуры волокон:

{{< formula display="true" >}}
u = 0{,}095\,\varphi + 0{,}08\,\varphi^2 + 0{,}12\,\varphi^4\quad(\text{кг/кг})
{{< /formula >}}

{{< table title="Влагосодержание МДФ, кг/м³" >}}
| Плотность, кг/м³ | 50 % отн. вл. | 65 % отн. вл. | 80 % отн. вл. | 95 % отн. вл. |
|---|---|---|---|---|
| 600 | 54 | 69 | 96 | 150 |
| 750 | 68 | 86 | 120 | 188 |
{{< /table >}}

## Численный пример: расчёт буферного значения материала

**Условие.** Сравнить буферную эффективность двух вариантов внутренней отделки для жилого помещения с суточным циклом RH 45→65 % (рабочий диапазон Δφ = 0,20):

- Вариант А: гипсокартон 12,5 мм, {{< formula >}}\rho_0 = 650{{< /formula >}} кг/м³.
- Вариант Б: глиняная штукатурка 15 мм, {{< formula >}}\rho_0 = 1600{{< /formula >}} кг/м³.

**Данные (из таблиц):**

- Гипсокартон: {{< formula >}}u(45\%) \approx 0{,}55\,\%{{< /formula >}}, {{< formula >}}u(65\%) \approx 1{,}05\,\%{{< /formula >}} → {{< formula >}}\Delta u = 0{,}005{{< /formula >}} кг/кг.
- Глиняная штукатурка: {{< formula >}}u(45\%) \approx 0{,}015{{< /formula >}}, {{< formula >}}u(65\%) \approx 0{,}022{{< /formula >}} кг/кг → {{< formula >}}\Delta u = 0{,}007{{< /formula >}} кг/кг.

**Хранимая влага на 1 м² за суточный цикл:**

Гипсокартон:
{{< formula display="true" >}}
\Delta m_A = \rho_0\,d\,\Delta u = 650\times 0{,}0125\times 0{,}005 = 0{,}041\;\text{кг/м}^2 = 41\;\text{г/м}^2
{{< /formula >}}

Глиняная штукатурка:
{{< formula display="true" >}}
\Delta m_Б = 1600\times 0{,}015\times 0{,}007 = 0{,}168\;\text{кг/м}^2 = 168\;\text{г/м}^2
{{< /formula >}}

**Буферное значение (MBV, г/(м²·% отн. вл.)):**

{{< formula display="true" >}}
\mathrm{MBV}_A = \frac{41}{20} = 2{,}1\;\text{г/(м}^2\text{·\%)};\quad \mathrm{MBV}_Б = \frac{168}{20} = 8{,}4\;\text{г/(м}^2\text{·\%)}
{{< /formula >}}

**Вывод.** Глиняная штукатурка поглощает в 4 раза больше влаги за суточный цикл, обеспечивая значительно более стабильный микроклимат. Для помещения с 200 м² стен разница буферной ёмкости составляет (168 − 41) × 200 = 25,4 кг в сутки — влага, которую иначе пришлось бы удалять системой кондиционирования.

## Температурная зависимость изотерм

Сдвиг изотермы с температурой описывается уравнением Клапейрона–Клаузиуса:

{{< formula display="true" >}}
\ln\!\frac{\varphi_2}{\varphi_1} = \frac{\Delta H_\text{ads}}{R}\left(\frac{1}{T_1} - \frac{1}{T_2}\right)
{{< /formula >}}

Типичные значения изостерической теплоты адсорбции {{< formula >}}\Delta H_\text{ads}{{< /formula >}}: древесина 45–60 кДж/моль; гипс 40–50 кДж/моль; бетон 50–65 кДж/моль; целлюлоза 45–55 кДж/моль.

Для практических расчётов в диапазоне 0–40 °C применяется линейная поправка (см. раздел «EMC материалов»).

## Требования к данным для гигротермального моделирования

Для корректной работы WUFI и DELPHIN необходимо:

1. Не менее 8–10 точек в диапазоне 0–98 % отн. вл. на изотерму.
2. Обе кривые (адсорбция и десорбция) или коэффициент гистерезиса.
3. Данные при минимум двух температурах (если диапазон T > 20 °C).
4. Значение свободного насыщения {{< formula >}}w_f{{< /formula >}} (насыщение жидкой водой).
5. Параметр формы b для уравнения Кюнцеля.

**Критерии равновесия при измерениях (ISO 12571):**

{{< formula display="true" >}}
\frac{\Delta m}{\Delta t} < 0{,}001\;\%\;\text{за 24 ч}
{{< /formula >}}

Типичное время выравнивания: при RH < 50 % — 7–14 суток; при RH > 80 % — 14–28 суток; для плотных материалов — дольше.

## Контроль качества данных изотерм

**Физические ограничения, которые должны выполняться:**
- Монотонный рост: {{< formula >}}\mathrm{d}u/\mathrm{d}\varphi > 0{{< /formula >}} при всех {{< formula >}}\varphi{{< /formula >}}.
- Начало координат: {{< formula >}}u(0) = 0{{< /formula >}}.
- {{< formula >}}u_\text{des}(\varphi) \geq u_\text{ads}(\varphi){{< /formula >}} при всех {{< formula >}}\varphi{{< /formula >}}.
- {{< formula >}}0 < u(\varphi) < w_\text{sat}/\rho_0{{< /formula >}} при {{< formula >}}\varphi < 1{{< /formula >}}.

**Типичные неопределённости измерений (ISO 12571):**
- Управление RH: ±2 % отн. вл.
- Взвешивание: ±0,1 % массы образца.
- Температура: ±0,2 °C.
- Суммарная неопределённость по влагосодержанию: ±5–15 %.

## Особые случаи

### Солевое загрязнение

Наличие гигроскопичных солей в кирпиче или бетоне кардинально изменяет изотерму при RH > DRH (deliquescence RH):

{{< formula display="true" >}}
u_\text{total} = u_\text{matrix}(\varphi) + u_\text{salt}(\varphi)
{{< /formula >}}

{{< formula >}}u_\text{salt}{{< /formula >}} может превысить {{< formula >}}u_\text{matrix}{{< /formula >}} в 2–10 раз при RH выше точки делиресценции соли.

### Долгосрочное старение

Изотермы могут изменяться при длительной эксплуатации:
- Карбонизация бетона снижает ёмкость хранения (меньше геля C-S-H).
- Деградация связующего в ДСП/МДФ приводит к росту поглощения.
- Необходимо обновлять данные для конструкций с расчётным сроком > 20 лет.

## Нормативная база

- **ASHRAE Fundamentals, глава 26** — изотермы сорбции для типовых строительных материалов.
- **ASHRAE 160** — требования к данным по свойствам материалов для расчётного анализа контроля влаги.
- **ISO 12571** — определение гигроскопических свойств сорбции строительных материалов.
- **ASTM C1498** — гигроскопические изотермы сорбции методом динамической сорбции пара.
- **ГОСТ 25898** — паропроницаемость и сорбционное увлажнение строительных материалов и изделий.
- **СП 50.13330.2017** — тепловая защита зданий.
- **СП 23-101-2004** — проектирование тепловой защиты зданий.
