Repository: gantmane/hvac

File: content-ru/hvac-fundamentals/building-envelope-moisture/hygrothermal-material-properties/moisture-storage-functions/sorption-isotherms/_index.md
---
title: "Изотермы сорбции: теория и классификация"
aliases: ["Изотермы сорбции: теория и классификация"]
description: "Термодинамические основы и классификация изотерм сорбции влаги в строительных материалах: типы I–V по БЭТ, уравнения Ленгмюра, БЭТ и ГАБ, капиллярная конденсация, гистерезис, методы измерения. Справочные данные для WUFI/DELPHIN по ISO 12571, ASHRAE Fundamentals гл. 26, СП 50.13330."
date: 2024-01-15
lastmod: 2026-04-15
author: "Evgeniy Gantman"
keywords:
  - изотерма сорбции
  - тип изотермы БЭТ
  - капиллярная конденсация
  - уравнение Кельвина
  - уравнение ГАБ
  - гигроскопичность
  - влагосодержание
  - гигротермальное моделирование
categories:
  - Гигротермальные свойства материалов
tags:
  - изотерма сорбции
  - БЭТ классификация
  - ISO 12571
  - ASTM C1498
  - капиллярная конденсация
  - ASHRAE
  - СП 50.13330
weight: 1
---

## Фундаментальные принципы

Изотерма сорбции — равновесная зависимость влагосодержания пористого строительного материала от относительной влажности окружающего воздуха при постоянной температуре. Это фундаментальная характеристика для расчёта:

- буферной ёмкости материала при переходных изменениях влажности;
- накопления влаги в ограждающих конструкциях (гигротермальное моделирование);
- потенциала высыхания после намокания;
- рисков конденсации, роста плесени и биодеградации;
- долговечности материала в заданном климате.

Стандарты испытаний: **ISO 12571**, ASTM C1498, EN 15026, ГОСТ 25898.

## Термодинамические механизмы сорбции

В пористом строительном материале одновременно действуют три механизма поглощения влаги, активирующиеся по мере роста относительной влажности.

### Поверхностная адсорбция (RH 0–50 %)

Молекулы воды образуют мономолекулярные и полимолекулярные слои на поверхностях пор через силы Ван-дер-Ваальса и водородные связи. Область описывается уравнением БЭТ (Brunauer–Emmett–Teller):

{{< formula display="true" >}}
w = \frac{w_m\,C\,\varphi}{(1-\varphi)\,[1+(C-1)\,\varphi]}
{{< /formula >}}

где {{< formula >}}w_m{{< /formula >}} — ёмкость монослоя, кг/кг; {{< formula >}}C{{< /formula >}} — константа, связанная с теплотой адсорбции. Уравнение БЭТ корректно до {{< formula >}}\varphi \approx 0{,}45{{< /formula >}}.

Расширенная форма — модель ГАБ (Guggenheim–Anderson–de Boer) — описывает весь гигроскопический диапазон:

{{< formula display="true" >}}
w = \frac{w_m\,C\,K\,\varphi}{(1-K\varphi)\,[1+(C-1)\,K\varphi]}
{{< /formula >}}

где {{< formula >}}K{{< /formula >}} — параметр мультислоя ({{< formula >}}K < 1{{< /formula >}}).

### Капиллярная конденсация (RH 50–98 %)

Вода конденсируется в порах, когда давление пара над вогнутым мениском падает ниже давления насыщения (эффект Кельвина). Критический радиус поры:

{{< formula display="true" >}}
r_c = -\frac{2\,\sigma\,V_m\,\cos\theta}{R\,T\,\ln\varphi}
{{< /formula >}}

где {{< formula >}}\sigma = 0{,}0728{{< /formula >}} Н/м при 20 °C; {{< formula >}}V_m = 1{,}8\times10^{-5}{{< /formula >}} м³/моль; {{< formula >}}\theta{{< /formula >}} — краевой угол смачивания.

**Пример.** При 20 °C и {{< formula >}}\varphi = 0{,}95{{< /formula >}}:

{{< formula display="true" >}}
r_c = -\frac{2\times 0{,}0728\times 1{,}8\times10^{-5}\times 1}{8{,}314\times 293\times\ln(0{,}95)} = \frac{2{,}621\times10^{-6}}{8{,}314\times 293\times 0{,}0513} \approx 2{,}1\times10^{-8}\;\text{м} = 21\;\text{нм}
{{< /formula >}}

Поры с радиусом менее 21 нм заполнятся конденсированной водой при RH = 95 %.

### Растворение гигроскопичных веществ (RH > DRH)

Для материалов, содержащих растворимые соли или другие гигроскопичные соединения, поглощение влаги резко возрастает при превышении точки делиресценции (deliquescence RH, DRH). Эффект описан в разделе «Равновесное влагосодержание материалов».

## Определение влагосодержания

Влагосодержание выражается в трёх форматах:

**По массе сухого вещества** (основной формат для древесины):
{{< formula display="true" >}}
w = \frac{m_\text{вода}}{m_\text{сух}} \times 100\,\%
{{< /formula >}}

**Объёмный** (предпочтителен для гигротермального моделирования):
{{< formula display="true" >}}
\theta = \frac{V_\text{вода}}{V_\text{total}},\quad \theta = \frac{w\,\rho_\text{dry}}{\rho_w}
{{< /formula >}}

**Степень насыщения:**
{{< formula display="true" >}}
S = \frac{V_\text{вода}}{V_\text{пор}} = \frac{\theta}{n}
{{< /formula >}}

где {{< formula >}}n{{< /formula >}} — пористость.

## Классификация изотерм (система Брунауэра–Эммета–Теллера)

Классификация БЭТ (1940) — стандартная система характеристики гигроскопичных материалов. Большинство строительных материалов относятся к типам II и IV.

{{< diagram title="Типы изотерм сорбции по классификации БЭТ" >}}
graph LR
    A["Тип I\nМикропористые\nЛенгмюр"] 
    B["Тип II\nМакропористые\nБЭТ/ГАБ\n(большинство стройматериалов)"]
    C["Тип III\nГидрофобные\nСлабая адсорбция"]
    D["Тип IV\nМезопористые\nГистерезис\nAAC, кирпич"]
    E["Тип V\nМезопористые\nСлабое связывание"]
{{< /diagram >}}

### Тип I — Ленгмюровская изотерма

Крутой начальный подъём при низкой RH; плато при умеренной RH. Характерен для микропористых материалов (диаметр пор < 2 нм) — молекулярные сита, активированный уголь. В строительных материалах встречается редко, важен для десиккантных осушителей.

{{< formula display="true" >}}
w = \frac{w_m\,b\,\varphi}{1 + b\,\varphi}
{{< /formula >}}

### Тип II — S-образная изотерма

Постепенная S-образная кривая с точкой перегиба B (завершение монослоя). Наиболее распространённый тип для строительных материалов:

- древесина и изделия на её основе;
- гипсокартон;
- бетон, кладка, цементные раствор;
- волокнистая изоляция (каменная вата, целлюлоза).

Описывается моделью БЭТ или ГАБ. При высокой RH капиллярная конденсация в крупных порах вызывает ускоренный рост кривой.

### Тип III — Выпуклая изотерма

Выпуклая форма без точки перегиба; очень низкое поглощение при малой и умеренной RH. Характерен для гидрофобных материалов (неполярные полимеры, битумные материалы, синтетические мембраны). Эти материалы практически не буферизуют влагу и рассматриваются как гигроскопически инертные.

### Тип IV — Мезопористая изотерма с гистерезисом

Поведение типа II при низкой RH; плато при промежуточной RH; петля гистерезиса между адсорбцией и десорбцией. Характерен для мезопористых материалов (диаметр пор 2–50 нм):

- автоклавный газобетон (AAC);
- некоторые виды глиняного кирпича;
- кремнезёмные материалы.

Гистерезис обусловлен механизмом «чернильной бутылки»: заполнение через горлышко при адсорбции, опустошение через горлышко при более низком RH.

### Тип V — Мезопористая, слабое связывание

Комбинация черт типа III и IV; редко встречается в стандартных строительных материалах. Характерен для специально обработанных активированных углей.

## Количественные данные

{{< table title="Изотермы сорбции: древесина, % по массе" >}}
| Материал | 30 % | 50 % | 65 % | 80 % | 90 % | 95 % |
|---|---|---|---|---|---|---|
| Хвойная (ель, сосна) | 6,0 | 9,0 | 12,0 | 16,5 | 21,0 | 25,0 |
| Лиственная (дуб, клён) | 5,5 | 8,5 | 11,5 | 16,0 | 20,5 | 24,5 |
| Фанера | 5,0 | 8,0 | 11,0 | 15,5 | 20,0 | 24,0 |
| OSB | 4,5 | 7,5 | 10,5 | 15,0 | 19,5 | 23,5 |
| МДФ | 6,5 | 10,0 | 13,5 | 18,5 | 23,5 | 27,5 |
{{< /table >}}

{{< table title="Изотермы сорбции: кладка и бетон, кг/м³" >}}
| Материал | 30 % | 50 % | 65 % | 80 % | 90 % | 95 % |
|---|---|---|---|---|---|---|
| Плотный бетон | 8 | 12 | 18 | 30 | 48 | 70 |
| Лёгкий бетон | 15 | 25 | 40 | 70 | 110 | 145 |
| AAC (газобетон) | 12 | 22 | 38 | 85 | 160 | 220 |
| Обожжённый кирпич | 3 | 5 | 8 | 15 | 30 | 50 |
| Кирпич силикатный | 6 | 10 | 18 | 40 | 80 | 120 |
| Цементный раствор | 10 | 16 | 25 | 45 | 75 | 105 |
{{< /table >}}

{{< table title="Изотермы сорбции: теплоизоляция, кг/м³" >}}
| Материал | 30 % | 50 % | 65 % | 80 % | 90 % | 95 % |
|---|---|---|---|---|---|---|
| Каменная вата | 0,1 | 0,2 | 0,3 | 0,6 | 1,2 | 2,0 |
| Целлюлозная эковата | 2,0 | 3,5 | 5,5 | 9,0 | 14,0 | 18,0 |
| Древесноволокнистые плиты | 3,5 | 6,0 | 9,5 | 15,5 | 24,0 | 31,0 |
| EPS (пенополистирол) | 0,02 | 0,03 | 0,04 | 0,06 | 0,10 | 0,15 |
| SPF (полиуретан) | 0,05 | 0,08 | 0,12 | 0,20 | 0,35 | 0,55 |
{{< /table >}}

{{< table title="Изотермы сорбции: гипс и штукатурки, % по массе" >}}
| Материал | 30 % | 50 % | 65 % | 80 % | 90 % | 95 % |
|---|---|---|---|---|---|---|
| Гипсокартон | 0,3 | 0,6 | 1,0 | 1,8 | 3,2 | 5,0 |
| Гипсовая штукатурка | 0,4 | 0,7 | 1,2 | 2,2 | 4,0 | 6,5 |
| Гипс армированный | 0,5 | 0,9 | 1,5 | 2,8 | 5,0 | 8,0 |
{{< /table >}}

## Гистерезис изотерм

Гистерезис — разница между кривыми адсорбции и десорбции при одном и том же значении RH — имеет принципиальное значение для динамических гигротермальных расчётов.

**Индекс гистерезиса (ИГ):**

{{< formula display="true" >}}
\mathrm{ИГ} = \frac{A_\text{des} - A_\text{ads}}{A_\text{des}} \times 100\,\%
{{< /formula >}}

где {{< formula >}}A_\text{des}{{< /formula >}} и {{< formula >}}A_\text{ads}{{< /formula >}} — площади под кривыми десорбции и адсорбции.

{{< table title="Типичные значения индекса гистерезиса" >}}
| Материал | ИГ, % |
|---|---|
| Древесина хвойная | 10–15 |
| Бетон | 15–25 |
| AAC (газобетон) | 25–35 |
| Обожжённый кирпич | 20–30 |
{{< /table >}}

При частичных циклах увлажнения–высыхания влагосодержание следует по кривым сканирования между главными огибающими. Для практических гигротермальных расчётов применяют три подхода:
1. Полная модель гистерезиса — максимальная точность.
2. Упрощённые кривые сканирования (линейная интерполяция) — рекомендуется для HVAC-проектирования.
3. Единая кривая десорбции — консервативная оценка.

## Численный пример: критический радиус поры и порог капиллярной конденсации

**Условие.** Определить, при каком значении RH начнётся капиллярная конденсация в порах диаметром 10 нм ({{< formula >}}r = 5\times10^{-9}{{< /formula >}} м) для полностью смачиваемой поверхности ({{< formula >}}\theta = 0°{{< /formula >}}) при T = 20 °C.

**Из уравнения Кельвина:**

{{< formula display="true" >}}
\ln\varphi = -\frac{2\,\sigma\,V_m}{R\,T\,r} = -\frac{2\times 0{,}0728\times 1{,}8\times10^{-5}}{8{,}314\times 293\times 5\times10^{-9}}
{{< /formula >}}

{{< formula display="true" >}}
\ln\varphi = -\frac{2{,}621\times10^{-6}}{1{,}218\times10^{-5}} = -0{,}2152
{{< /formula >}}

{{< formula display="true" >}}
\varphi = e^{-0{,}2152} = 0{,}806\quad\Rightarrow\quad \mathrm{RH} = 80{,}6\,\%
{{< /formula >}}

**Вывод.** В порах диаметром 10 нм капиллярная конденсация начинается уже при RH ≈ 81 %. Это объясняет резкое ускорение накопления влаги в мезопористых материалах (AAC, газобетон) при RH > 80 % и является физической основой типа IV изотермы с гистерезисом.

## Методы измерения

### Эксикаторный метод (ISO 12571)

**Принцип.** Образцы кондиционируют в закрытых ёмкостях над растворами насыщенных солей, поддерживающих строго фиксированную RH при постоянной температуре.

**Процедура:**
1. Образцы 10–50 г, толщина 5–10 мм; предварительное высушивание при 105 °C.
2. Размещение над солевыми растворами в герметичных эксикаторах.
3. Взвешивание через 7 суток; равновесие — {{< formula >}}\Delta m < 0{,}1\,\%{{< /formula >}} за 7 суток.
4. Повторение для каждого уровня RH.

{{< table title="Стандартные солевые растворы (ISO 12571, ASTM C1498)" >}}
| Соль | RH при 10 °C, % | RH при 23 °C, % | RH при 30 °C, % |
|---|---|---|---|
| LiCl | 11,2 | 11,3 | 11,3 |
| CH₃COOK | 24,4 | 23,1 | 22,5 |
| MgCl₂ | 33,5 | 33,1 | 32,4 |
| K₂CO₃ | 43,1 | 43,2 | 43,2 |
| Mg(NO₃)₂ | 57,4 | 54,4 | 51,4 |
| NaCl | 75,7 | 75,5 | 75,1 |
| KCl | 86,8 | 84,3 | 83,6 |
| K₂SO₄ | 98,2 | 97,3 | 96,7 |
{{< /table >}}

**Достоинства:** простота, экономичность, несколько образцов одновременно.
**Ограничения:** длительность (недели), дискретные точки RH.

### Динамическая сорбция пара (DVS)

Автоматизированная гравиметрическая методика:
- Масса образца 10–100 мг в микровесах.
- RH меняется ступенчато (шаг 5–10 %); точность ±0,5 % RH.
- Критерий равновесия: {{< formula >}}\mathrm{d}m/\mathrm{d}t < 0{,}002\,\%/\text{мин}{{< /formula >}}.
- Полная изотерма (адсорбция + десорбция) за 24–72 ч.

**Достоинства:** высокая точность, высокое разрешение, обе кривые гистерезиса.
**Ограничения:** малый размер образца (риск нерепрезентативности неоднородных материалов).

### Метод пластины давления (ASTM D6836)

Для надгигроскопического диапазона (RH > 95 %): насыщенный образец на пористой пластине, ступенчатое давление 1–1500 кПа. Эквивалентный диапазон RH 99,3–0,1 %. Позволяет построить кривую удержания влаги, сопрягаемую с гигроскопической изотермой.

## Применение в гигротермальном моделировании

### Требования к входным данным

WUFI и DELPHIN требуют:
1. Минимум 8–10 точек в диапазоне 0–98 % RH.
2. Обе кривые (адсорбция и десорбция) — или параметры гистерезиса.
3. Насыщение свободной водой {{< formula >}}w_f{{< /formula >}}.
4. Данные при двух температурах, если расчётный диапазон T > 20 °C.

Параметры уравнения Кюнцеля ({{< formula >}}w_f, a, b{{< /formula >}}) подгоняются по измеренным данным методом наименьших квадратов.

### Физические ограничения для контроля качества

- {{< formula >}}\mathrm{d}w/\mathrm{d}\varphi > 0{{< /formula >}} при всех {{< formula >}}\varphi{{< /formula >}} (монотонный рост).
- {{< formula >}}w(0) = 0{{< /formula >}}.
- {{< formula >}}w_\text{des}(\varphi) \geq w_\text{ads}(\varphi){{< /formula >}} при всех {{< formula >}}\varphi{{< /formula >}}.
- {{< formula >}}w(\varphi) < w_f{{< /formula >}} при {{< formula >}}\varphi < 1{{< /formula >}}.

### Влияние типа изотермы на проектирование HVAC

**Материалы с изотермой типа II (большинство стройматериалов).** Умеренная буферная ёмкость в рабочем диапазоне RH 40–80 %; рекомендуются для внутренних отделок помещений с контролируемым климатом.

**Материалы с изотермой типа IV (AAC, газобетон).** Высокая буферная ёмкость при RH > 80 %; необходимо учитывать двунаправленное высыхание; риск морозного разрушения при RH > 90 %.

**Материалы с изотермой типа III (гидрофобные).** Пренебрежимая буферная ёмкость; используются как пароизоляционные барьеры; не рекомендуются там, где требуется паропроницаемость.

## Нормативная база

- **ASHRAE Fundamentals, глава 26** — изотермы сорбции для типовых материалов; гистерезис.
- **ASHRAE 160** — критерии расчётного анализа контроля влаги; требования к свойствам материалов.
- **ISO 12571** — определение гигроскопических свойств сорбции строительных материалов.
- **ASTM C1498** — стандартный метод измерения гигроскопических изотерм сорбции.
- **EN 15026** — оценка переноса влаги численным моделированием.
- **ГОСТ 25898** — паропроницаемость и сорбционное увлажнение строительных материалов.
- **СП 50.13330.2017** — тепловая защита зданий.
- **СП 23-101-2004** — проектирование тепловой защиты зданий.

File: content-ru/hvac-fundamentals/building-envelope-moisture/hygrothermal-material-properties/water-vapor-permeability/_index.md
---
title: "Паропроницаемость строительных материалов"
aliases: ["Паропроницаемость строительных материалов"]
description: "Паропроницаемость (water vapor permeability) строительных материалов: закон Фика, μ-значение, паропропускание (permeance), классификация ASHRAE по пермам (классы I–III), методы испытания ASTM E96 (мокрый/сухой стакан), EN 12086, ISO 12572, ГОСТ 25898. Расчёт многослойных конструкций, выбор по климату. По ASHRAE Fundamentals гл. 26, СП 50.13330."
date: 2024-01-15
lastmod: 2026-04-15
author: "Evgeniy Gantman"
keywords:
  - паропроницаемость
  - μ-значение
  - паропропускание
  - перм
  - классификация пароизоляции
  - ASHRAE класс I II III
  - ASTM E96
  - ISO 12572
  - диффузия пара
categories:
  - Гигротермальные свойства материалов
tags:
  - паропроницаемость
  - пароизоляция
  - перм
  - ASHRAE
  - ASTM E96
  - ISO 12572
  - EN 12086
  - СП 50.13330
weight: 1
---

## Общие положения

Паропроницаемость — способность материала пропускать водяной пар путём диффузии под действием градиента парциального давления. Это фундаментальное свойство определяет:

- скорость диффузионной миграции влаги через ограждающие конструкции;
- риск конденсации в холодных зонах многослойной стены;
- потенциал высыхания конструкции после намокания;
- вклад диффузии пара в скрытую нагрузку систем кондиционирования;
- долговечность несущих элементов из органических материалов.

Стандарты: **ASTM E96** (США), **EN 12086** / **ISO 12572** (Европа), **ГОСТ 25898** (Россия), **ASHRAE Fundamentals**, гл. 26.

## Физика диффузии пара

### Первый закон Фика

Стационарный поток водяного пара через плоский слой:

{{< formula display="true" >}}
g = -\delta_p\,\frac{\partial p_v}{\partial x}
{{< /formula >}}

где:
- {{< formula >}}g{{< /formula >}} — плотность потока пара, кг/(м²·с);
- {{< formula >}}\delta_p{{< /formula >}} — коэффициент паропроницаемости материала, кг/(м·с·Па);
- {{< formula >}}\partial p_v / \partial x{{< /formula >}} — градиент парциального давления пара, Па/м.

В интегральной форме для слоя толщиной {{< formula >}}d{{< /formula >}}:

{{< formula display="true" >}}
g = \delta_p\,\frac{\Delta p_v}{d} = M\,\Delta p_v
{{< /formula >}}

где {{< formula >}}M = \delta_p / d{{< /formula >}} — паропропускание (permeance), кг/(м²·с·Па).

### Коэффициент сопротивления паропроницанию μ

В европейской практике используется безразмерный коэффициент {{< formula >}}\mu{{< /formula >}} — отношение паропроницаемости стоячего воздуха к паропроницаемости материала:

{{< formula display="true" >}}
\mu = \frac{\delta_{p,\text{воздух}}}{\delta_{p,\text{материал}}}
{{< /formula >}}

где {{< formula >}}\delta_{p,\text{воздух}} = 1{,}93\times10^{-10}{{< /formula >}} кг/(м·с·Па) при 20 °C. Чем выше {{< formula >}}\mu{{< /formula >}}, тем хуже паропроницаемость.

Эквивалентная толщина слоя воздуха:

{{< formula display="true" >}}
s_d = \mu\,d
{{< /formula >}}

где {{< formula >}}d{{< /formula >}} — толщина слоя, м. Величина {{< formula >}}s_d{{< /formula >}} [м] характеризует паросопротивление независимо от материала.

### Связь единиц SI и американских

Единица паропропускания в американской системе — **перм** (perm):

{{< formula display="true" >}}
1\;\text{перм (US)} = 5{,}72\times10^{-11}\;\text{кг/(м}^2\text{·с·Па)}
{{< /formula >}}

Обратная величина — паросопротивление (vapor resistance), пермин⁻¹.

## Классификация по ASHRAE

ASHRAE Fundamentals, гл. 26, и ASHRAE 160 классифицируют материалы по паропропусканию:

{{< table title="Классификация пароизоляции по ASHRAE (перм US)" >}}
| Класс | Диапазон паропропускания | Функция | Применение |
|---|---|---|---|
| I | ≤ 0,1 перм | Паровой барьер | Климатические зоны 7–8; подвалы |
| II | 0,1–1,0 перм | Паровой замедлитель | Зоны 5–6; холодный климат |
| III | 1,0–10 перм | Ограниченная проницаемость | Зоны 3–5; смешанный климат |
| Паропроницаемый | > 10 перм | Без паросопротивления | Зоны 1–2; жаркий влажный |
{{< /table >}}

Примечание: в системе SI аналогичная классификация задаётся через {{< formula >}}s_d{{< /formula >}}: класс I — {{< formula >}}s_d > 1500{{< /formula >}} м; класс II — {{< formula >}}s_d = 250{-}1500{{< /formula >}} м; класс III — {{< formula >}}s_d < 250{{< /formula >}} м.

## Свойства типовых материалов

{{< table title="Паропроницаемость строительных материалов" >}}
| Материал | μ (-) | s_d при 100 мм, м | Паропропускание, перм (US) | Класс ASHRAE |
|---|---|---|---|---|
| Полиэтиленовая плёнка 0,2 мм | 100 000 | 20 | 0,04 | I |
| Алюминиевая фольга | ∞ | ∞ | ≈ 0 | I |
| XPS 50 мм | 80–250 | 4–12,5 | 0,4–1,0 | I–II |
| SPF закрытая ячейка 50 мм | 100–200 | 5–10 | 0,6–1,2 | I–II |
| Крафт-подложка (изоляция) | — | — | 0,5–1,0 | II |
| Масляная краска (на дереве) | — | — | 0,3–1,0 | II |
| OSB 11 мм | 30–50 | 3,3–5,5 | 1,0–2,5 | III |
| Фанера хвойная 12 мм | 50–200 | 6–24 | 0,5–1,0 | II–III |
| Латексная краска (2 слоя) | — | — | 5–15 | III |
| Гипсокартон 12,5 мм (без краски) | 8–20 | 0,1–0,25 | 15–50 | Проницаемый |
| Каменная вата | 1,0–1,5 | 0,1–0,15 | > 100 | Проницаемый |
| Кирпич глиняный | 10–30 | 1–3 | 1–5 | III |
| Бетон обычный | 30–100 | 3–10 | 0,5–2 | II–III |
| Строительная бумага (15-фунт. войлок) | — | — | 5–30 | III |
| WRB нетканая (Tyvek) | — | — | 30–50 | Проницаемый |
{{< /table >}}

## Методы испытания

### ASTM E96 — метод стакана

Стандарт США для измерения паропропускания. Два варианта: мокрый стакан (wet cup) и сухой стакан (dry cup).

**Мокрый стакан (wet cup method):**
- Стакан заполнен водой или насыщенным солевым раствором (высокая RH).
- Образец герметично закрывает стакан.
- Система кондиционируется в камере с низкой RH (~50 %).
- Поток пара: из стакана через образец наружу.
- Определяет паропропускание при высоком среднем влагосодержании.

**Сухой стакан (dry cup method):**
- Стакан содержит осушитель (силикагель, низкая RH).
- Внешняя RH ~50 %.
- Поток пара: снаружи через образец в стакан.
- Определяет паропропускание при низком среднем влагосодержании.

Разница между мокрым и сухим стаканом значима для материалов с зависящей от влажности паропроницаемостью (OSB, гипсокартон). По ASHRAE Fundamentals следует использовать значение, соответствующее ожидаемым условиям.

### EN 12086 / ISO 12572 — европейский метод

Аналогичная чашечная методика с более жёсткими требованиями к контролю условий. Результат — μ-значение; допускается несколько условий испытания (А: 0/50 %, Б: 23/50 % и 23/93 %). Условие Б–нижнее (23/50 %) соответствует сухому стакану, Б–верхнее (23/93 %) — мокрому.

### ГОСТ 25898

Российский стандарт, применяющий аналогичный чашечный метод. Результат выражается через коэффициент паропроницаемости {{< formula >}}\delta_p{{< /formula >}} в мг/(м·ч·Па). Пересчёт: {{< formula >}}\delta_{p,\text{мг/(м·ч·Па)}} = \delta_{p,\text{кг/(м·с·Па)}} \times 3{,}6\times10^6{{< /formula >}}.

## Расчёт многослойных конструкций

### Последовательное соединение слоёв

Общее паросопротивление:

{{< formula display="true" >}}
R_{v,\text{total}} = \sum_i \frac{d_i}{\delta_{p,i}} = \sum_i s_{d,i}
{{< /formula >}}

Паропропускание сборки:

{{< formula display="true" >}}
M_\text{assembly} = \frac{1}{R_{v,\text{total}}}
{{< /formula >}}

Слой с наибольшим {{< formula >}}s_d{{< /formula >}} определяет паросопротивление сборки.

### Расчёт плотности потока пара

{{< formula display="true" >}}
g = \frac{\Delta p_v}{R_{v,\text{total}}}
{{< /formula >}}

Парциальное давление на внутренней границе любого слоя:

{{< formula display="true" >}}
p_{v,i} = p_{v,\text{нар}} + g \cdot \sum_{j=1}^{i} s_{d,j}
{{< /formula >}}

## Численный пример: расчёт паросопротивления стеновой сборки

**Условие.** Стена: гипсокартон 12,5 мм (без краски) + каменная вата 150 мм + OSB 11 мм + WRB + вентилируемый зазор + фиброцементный сайдинг. Зимние условия: внутри 21 °C / 50 % RH; снаружи −15 °C / 80 % RH.

**Давления насыщенного пара:**
- При 21 °C: {{< formula >}}p_{sat,\text{вн}} = 2502{{< /formula >}} Па.
- При −15 °C: {{< formula >}}p_{sat,\text{нар}} = 165{{< /formula >}} Па.

**Парциальные давления:**
- {{< formula >}}p_{v,\text{вн}} = 0{,}50 \times 2502 = 1251{{< /formula >}} Па.
- {{< formula >}}p_{v,\text{нар}} = 0{,}80 \times 165 = 132{{< /formula >}} Па.
- {{< formula >}}\Delta p_v = 1251 - 132 = 1119{{< /formula >}} Па.

**Паросопротивления слоёв (s_d):**

| Слой | Толщина, мм | μ | s_d, м |
|---|---|---|---|
| ГКЛ без краски | 12,5 | 8 | 0,10 |
| Каменная вата | 150 | 1,2 | 0,18 |
| OSB 11 мм | 11 | 40 | 0,44 |
| WRB (Tyvek) | — | — | {{< formula >}}\approx{{< /formula >}} 0,02 |

{{< formula display="true" >}}
R_{v,\text{total}} = 0{,}10 + 0{,}18 + 0{,}44 + 0{,}02 = 0{,}74\;\text{м}
{{< /formula >}}

**Паропропускание сборки:**

{{< formula display="true" >}}
M_\text{assembly} = \frac{\delta_{p,\text{воздух}}}{R_v} = \frac{1{,}93\times10^{-10}}{0{,}74} = 2{,}6\times10^{-10}\;\text{кг/(м}^2\text{·с·Па)}
{{< /formula >}}

В единицах US: {{< formula >}}M = 2{,}6\times10^{-10} / 5{,}72\times10^{-11} = 4{,}5{{< /formula >}} перм — **класс III**.

**Плотность потока пара:**

{{< formula display="true" >}}
g = M_\text{assembly} \times \Delta p_v = 2{,}6\times10^{-10} \times 1119 = 2{,}9\times10^{-7}\;\text{кг/(м}^2\text{·с)} \approx 25\;\text{г/(м}^2\text{·сутки)}
{{< /formula >}}

**Проверка точки росы.** OSB находится при температуре (приближённо) −5 °C; {{< formula >}}p_{sat}(-5\,°C) = 401{{< /formula >}} Па. Давление пара на наружной грани OSB:

{{< formula display="true" >}}
p_{v,\text{OSB}} = p_{v,\text{нар}} + g \cdot (s_{d,\text{WRB}} + s_{d,\text{OSB}}) \cdot \frac{1}{\delta_{p,\text{воздух}}}
{{< /formula >}}

Упрощённо через доли паросопротивления: пар на наружной грани OSB = 132 + 1119 × (0,02 + 0,44)/0,74 ≈ 132 + 696 = 828 Па.

Поскольку 828 Па > 401 Па (насыщение при −5 °C), возникает риск конденсации на наружной поверхности OSB. **Вывод:** для данного климата необходим пароизолятор класса II на внутренней стороне (или интеллектуальный пароизолятор), снижающий {{< formula >}}p_v{{< /formula >}} у OSB ниже {{< formula >}}p_{sat}{{< /formula >}}.

## Зависимость паропроницаемости от влажности

Паропроницаемость многих материалов нелинейно зависит от влагосодержания. Для OSB и деревянных материалов {{< formula >}}\delta_p{{< /formula >}} при высокой RH может быть в 5–10 раз выше, чем при низкой. Это лежит в основе работы **интеллектуальных пароизоляторов** (smart vapour retarders):

- Зимой (низкая RH изнутри и снаружи): {{< formula >}}\delta_p{{< /formula >}} мала → паровой барьер.
- Летом (высокая RH снаружи при кондиционировании): {{< formula >}}\delta_p{{< /formula >}} возрастает → паропроницаемость улучшается → высыхание в сторону помещения.

## Взаимодействие с системами HVAC

**Вклад в скрытую нагрузку.** Диффузия пара через ограждение — менее 5 % от общей скрытой нагрузки кондиционирования в типичном жилом строительстве (утечка воздуха переносит влагу в 50–100 раз больше). Тем не менее в герметичных зданиях с механической вентиляцией (MVHR) диффузионная составляющая становится значимой.

**Управление влажностью помещения.** Паронепроницаемая наружная облицовка в сочетании с паропроницаемым внутренним отделочным слоем может препятствовать высыханию ограждения в сторону помещения летом (климатические зоны 1–3А). Проектирование должно обеспечивать путь высыхания.

**Давление в помещении.** Положительное давление в здании усиливает диффузионный поток пара наружу (благоприятно в зонах 5–8). Отрицательное давление усиливает поток внутрь (проблематично с паронепроницаемой наружной облицовкой в зонах 1–3).

## Проектные принципы

### Асимметрия паропропускания

Базовый принцип: низкое паропропускание на стороне высокого давления пара, высокое — на стороне высыхания.

- **Холодный климат (зоны 5–8):** пароизолятор класса I–II на внутренней (тёплой) стороне; паропроницаемая наружная обшивка (> 5 перм).
- **Жаркий влажный климат (зоны 1–3А):** паропроницаемая внутренняя отделка; пароизолятор или паронепроницаемая наружная облицовка при необходимости.
- **Смешанный климат (зоны 4–5А):** умеренное паропропускание с обеих сторон (класс III); интеллектуальные пароизоляторы.

### Недопустимые конфигурации

- Паровые барьеры ({{< formula >}}s_d > 1500{{< /formula >}} м) с обеих сторон конструкции — влага при строительстве не может испариться.
- Паровой барьер на тёплой стороне в жарко-влажном климате — конденсация при кондиционировании.

### Приоритет управления жидкой водой

Диффузия пара — второстепенный механизм. Проникновение дождевой воды, капиллярный подсос и конденсация переносят в десятки–сотни раз больше влаги. Гидроизоляция, дренажные зазоры и капиллярные разрывы обязательны независимо от паропроницаемости слоёв.

## Нормативная база

- **ASHRAE Fundamentals, глава 26** — коэффициенты паропроницаемости, классификация, расчётные методы.
- **ASHRAE 160** — критерии расчётного анализа контроля влаги; выбор класса пароизолятора по климатической зоне.
- **ASTM E96** — методы испытания паропропускания (мокрый и сухой стакан).
- **ISO 12572** — чашечный метод определения паропроницаемости строительных материалов.
- **EN 12086** — гигротермальные свойства строительных материалов; μ-значение.
- **EN ISO 7783** — паропропускание покрытий и покрытий для наружных стен.
- **ГОСТ 25898** — паропроницаемость и сорбционное увлажнение строительных материалов.
- **СП 50.13330.2017** — тепловая защита зданий (нормируемое сопротивление паропроницанию).
- **СП 23-101-2004** — проектирование тепловой защиты зданий (расчёт конденсации в толще ограждений).

File: content-ru/hvac-fundamentals/building-envelope-moisture/hygrothermal-material-properties/water-vapor-permeability/definition/_index.md
---
title: "Паропроницаемость: определения, единицы и физические основы"
aliases: ["Паропроницаемость: определения, единицы и физические основы"]
description: "Физические основы паропроницаемости строительных материалов: закон Фика, коэффициент паропроницаемости δ_p и μ-значение, паропропускание M (permeance), единицы SI и US (перм), μ и s_d. Различие интенсивного и экстенсивного свойств. Зависимость от влажности и температуры. Методы ASTM E96, ISO 12572, ГОСТ 25898. По ASHRAE Fundamentals гл. 26, СП 50.13330."
date: 2024-01-15
lastmod: 2026-04-15
author: "Evgeniy Gantman"
keywords:
  - паропроницаемость определение
  - коэффициент паропроницаемости δ_p
  - μ-значение
  - паропропускание перм
  - s_d эквивалентная толщина
  - ASTM E96
  - ISO 12572
  - ГОСТ 25898
categories:
  - Гигротермальные свойства материалов
tags:
  - паропроницаемость
  - μ-значение
  - перм
  - ASTM E96
  - ISO 12572
  - ASHRAE
  - СП 50.13330
weight: 1
---

## Физическая природа диффузии пара

Диффузия водяного пара через пористый строительный материал — молекулярный процесс, происходящий по трём параллельным механизмам:

1. **Газофазная диффузия** через взаимосвязанные поры и пустоты — доминирующий механизм в большинстве строительных материалов.
2. **Поверхностная диффузия** адсорбированных молекул воды вдоль внутренних поверхностей пор — значима при высокой относительной влажности.
3. **Циклы сорбции–десорбции** в гигроскопичных материалах — создаёт «эстафетный» перенос молекул.

Движущей силой является градиент парциального давления водяного пара {{< formula >}}\nabla p_v{{< /formula >}}, а не градиент общего давления воздуха.

## Закон Фика для диффузии пара

Установившийся поток водяного пара через однородный слой описывается первым законом Фика:

{{< formula display="true" >}}
g = -\delta_p\,\frac{\partial p_v}{\partial x}
{{< /formula >}}

где:
- {{< formula >}}g{{< /formula >}} — плотность потока пара, кг/(м²·с); положительное направление — в сторону убывания {{< formula >}}p_v{{< /formula >}};
- {{< formula >}}\delta_p{{< /formula >}} — коэффициент паропроницаемости материала, кг/(м·с·Па) — **интенсивное** свойство материала, не зависящее от толщины;
- {{< formula >}}\partial p_v / \partial x{{< /formula >}} — градиент парциального давления пара, Па/м.

Для слоя постоянной толщины {{< formula >}}d{{< /formula >}} при линейном профиле давления:

{{< formula display="true" >}}
g = \delta_p\,\frac{p_{v,1} - p_{v,2}}{d} = M\,\Delta p_v
{{< /formula >}}

где {{< formula >}}M = \delta_p / d{{< /formula >}} — паропропускание (permeance), кг/(м²·с·Па) — **экстенсивное** свойство, зависящее от толщины.

## Система обозначений и единицы измерения

### Коэффициент паропроницаемости δ_p

Фундаментальная характеристика материала в системе SI:

{{< formula display="true" >}}
[\delta_p] = \text{кг/(м·с·Па)}
{{< /formula >}}

Для воздуха при 20 °C: {{< formula >}}\delta_{p,\text{воздух}} = 1{,}93\times10^{-10}{{< /formula >}} кг/(м·с·Па).

### Коэффициент сопротивления паропроницанию μ

Безразмерный европейский показатель (EN 12086, ISO 12572):

{{< formula display="true" >}}
\mu = \frac{\delta_{p,\text{воздух}}}{\delta_{p,\text{материал}}}
{{< /formula >}}

Физический смысл: во сколько раз материал хуже пропускает пар, чем стоячий воздух той же толщины. Чем выше {{< formula >}}\mu{{< /formula >}}, тем ниже паропроницаемость.

**Типичные значения μ:**

| Материал | μ |
|---|---|
| Стоячий воздух | 1 |
| Каменная вата | 1,0–1,5 |
| Газобетон (AAC) | 5–10 |
| Гипсокартон | 8–20 |
| Хвойная древесина (поперёк волокон) | 20–50 |
| Кирпич обожжённый | 10–30 |
| Бетон обычный | 30–100 |
| OSB | 30–50 |
| XPS 50 мм | 80–250 |
| Полиэтиленовая плёнка | 50 000–150 000 |

### Эквивалентная толщина воздушного слоя s_d

Удобный параметр для характеристики паросопротивления слоя:

{{< formula display="true" >}}
s_d = \mu\,d\quad[\text{м}]
{{< /formula >}}

Физический смысл: паросопротивление слоя эквивалентно паросопротивлению стоячего воздуха толщиной {{< formula >}}s_d{{< /formula >}} м. Не зависит от материала — позволяет напрямую сравнивать разные слои.

### Паропропускание M и единица «перм»

В американской практике паропропускание измеряется в **пермах**:

{{< formula display="true" >}}
1\;\text{перм (US)} = 1\;\text{гран/(ч·фут}^2\text{·дюйм рт. ст.)} = 5{,}72\times10^{-11}\;\text{кг/(м}^2\text{·с·Па)}
{{< /formula >}}

Пересчёт: {{< formula >}}M\,[\text{перм}] = \frac{M\,[\text{кг/(м}^2\text{·с·Па)}]}{5{,}72\times10^{-11}}{{< /formula >}}.

## Аналогия с тепловыми свойствами

{{< table title="Параллель между тепловыми свойствами и свойствами паропереноса" >}}
| Тепловое свойство | Паровое свойство | Зависимость от толщины |
|---|---|---|
| Теплопроводность λ, Вт/(м·К) | Паропроницаемость δ_p, кг/(м·с·Па) | Не зависит |
| Термическое сопротивление R, м²·К/Вт | Паросопротивление s_d / δ_p, м²·с·Па/кг | Растёт с толщиной |
| Теплопередача U, Вт/(м²·К) | Паропропускание M, кг/(м²·с·Па) | Убывает с толщиной |
{{< /table >}}

**Пример.** XPS плотности 35 кг/м³, μ = 120; толщина 50 мм = 0,05 м:

{{< formula display="true" >}}
\delta_p = \frac{\delta_{p,\text{воздух}}}{\mu} = \frac{1{,}93\times10^{-10}}{120} = 1{,}61\times10^{-12}\;\text{кг/(м·с·Па)}
{{< /formula >}}

{{< formula display="true" >}}
s_d = 120\times 0{,}05 = 6\;\text{м}
{{< /formula >}}

{{< formula display="true" >}}
M = \frac{\delta_p}{d} = \frac{1{,}61\times10^{-12}}{0{,}05} = 3{,}22\times10^{-11}\;\text{кг/(м}^2\text{·с·Па)} \approx 0{,}56\;\text{перм}
{{< /formula >}}

Класс ASHRAE: **II** (0,1–1,0 перм).

## Паросопротивление и последовательное соединение

Паросопротивление слоя:

{{< formula display="true" >}}
R_v = \frac{s_d}{\delta_{p,\text{воздух}}} = \frac{\mu\,d}{\delta_{p,\text{воздух}}}\quad[\text{м}^2\text{·с·Па/кг}]
{{< /formula >}}

Для многослойной конструкции:

{{< formula display="true" >}}
R_{v,\text{total}} = \sum_i R_{v,i} = \frac{1}{\delta_{p,\text{воздух}}}\sum_i s_{d,i}
{{< /formula >}}

{{< formula display="true" >}}
M_\text{assembly} = \frac{1}{R_{v,\text{total}}}
{{< /formula >}}

Слой с наибольшим {{< formula >}}s_d{{< /formula >}} контролирует паропропускание всей сборки.

## Зависимость от влажности

Паропроницаемость многих строительных материалов нелинейно зависит от относительной влажности (влагосодержания). Это вызвано тем, что заполненные водой поры ускоряют поверхностную диффузию и сорбционно-десорбционный транспорт.

**Характерные примеры:**
- **OSB:** μ снижается с ~50 при низкой RH до ~10 при высокой RH (δ_p возрастает в 5 раз).
- **Древесина:** μ снижается с ~50 при 30 % RH до ~10 при 85 % RH.
- **Гипсокартон:** умеренная зависимость, μ изменяется от ~15 до ~8.

Этот эффект используется в **интеллектуальных пароизоляторах** (smart vapour retarders):
- Зимой при низкой RH — высокое μ (паровой барьер, предотвращает конденсацию).
- Летом при высокой RH — низкое μ (паропроницаемость повышается, возможно высыхание в сторону помещения).

Стандарт ASTM E96 рекомендует испытывать материалы в условиях, близких к рабочим. Различие между мокрым и сухим стаканом отражает именно эту нелинейность.

## Зависимость от температуры

Газофазная диффузия ускоряется с температурой приблизительно по закону Аррениуса:

{{< formula display="true" >}}
\delta_p(T) \approx \delta_p(T_0)\,\left(\frac{T}{T_0}\right)^{1{,}81}
{{< /formula >}}

Рост ~1–2 % на каждый °C. Для большинства расчётов ограждающих конструкций температурной зависимостью пренебрегают, используя стандартные данные при 23 °C.

## Методы испытания

### ASTM E96 (США)

Два метода для разных диапазонов паропропускания:

**Сухой стакан (dry cup, Procedure A):**
- Стакан с осушителем (0 % RH изнутри) + камера 50 % RH снаружи.
- Применяется для {{< formula >}}M > 1{{< /formula >}} перм.
- Рост массы стакана пропорционален потоку пара.

**Мокрый стакан (wet cup, Procedure B):**
- Стакан с водой (100 % RH изнутри) + камера 50 % RH снаружи.
- Применяется для {{< formula >}}M < 1{{< /formula >}} перм.
- Убыль массы пропорциональна потоку пара.

**Расчёт паропропускания:**

{{< formula display="true" >}}
M = \frac{G}{A\,\Delta p_v}
{{< /formula >}}

где {{< formula >}}G{{< /formula >}} — скорость передачи пара, кг/с; {{< formula >}}A{{< /formula >}} — площадь образца, м².

### ISO 12572 / EN 12086 (Европа)

Аналогичная чашечная методика. Результат — μ-значение. Два условия испытания:
- Условие A: 0 °C / 0–50 % (сухой диапазон).
- Условие B1: 23 °C / 0–50 % и B2: 23 °C / 50–93 % (совместно дают нелинейную зависимость).

### ГОСТ 25898

Российский стандарт. Результат — {{< formula >}}\delta_p{{< /formula >}} в мг/(м·ч·Па). Пересчёт в кг/(м·с·Па): умножить на {{< formula >}}2{,}78\times10^{-10}{{< /formula >}}.

## Численный пример: независимость δ_p от толщины

**Условие.** Имеется гипсокартон двух толщин: 12,5 мм и 25,0 мм. Измеренные паропропускания: {{< formula >}}M_1 = 20{{< /formula >}} перм и {{< formula >}}M_2 = 10{{< /formula >}} перм соответственно. Проверить постоянство μ.

**Расчёт μ:**

{{< formula display="true" >}}
\delta_{p,1} = M_1 \times d_1 = 20 \times 5{,}72\times10^{-11} \times 0{,}0125 = 1{,}43\times10^{-11}\;\text{кг/(м·с·Па)}
{{< /formula >}}

{{< formula display="true" >}}
\mu_1 = \frac{1{,}93\times10^{-10}}{1{,}43\times10^{-11}} \approx 13{,}5
{{< /formula >}}

{{< formula display="true" >}}
\delta_{p,2} = 10 \times 5{,}72\times10^{-11} \times 0{,}025 = 1{,}43\times10^{-11}\;\text{кг/(м·с·Па)}
{{< /formula >}}

{{< formula display="true" >}}
\mu_2 = \frac{1{,}93\times10^{-10}}{1{,}43\times10^{-11}} \approx 13{,}5
{{< /formula >}}

**Вывод.** μ = 13,5 — одинаково для обеих толщин. Паропроницаемость {{< formula >}}\delta_p{{< /formula >}} — интенсивное свойство, не зависящее от толщины образца. Паропропускание {{< formula >}}M{{< /formula >}} — экстенсивное: удвоение толщины вдвое снижает {{< formula >}}M{{< /formula >}} (удваивает паросопротивление).

## Инженерные применения

**Оценка риска конденсации.** Зная {{< formula >}}\delta_p{{< /formula >}} и граничные условия, рассчитывают профиль {{< formula >}}p_v(x){{< /formula >}} и сравнивают с {{< formula >}}p_{sat}(T(x)){{< /formula >}}. Если {{< formula >}}p_v > p_{sat}{{< /formula >}} — конденсация; позиция — метод Глейзера (ASHRAE, СП 23-101).

**Расчёт времени высыхания.**

{{< formula display="true" >}}
t_\text{dry} \approx \frac{w_\text{initial}\,\rho_0\,d}{M\,\Delta p_v}
{{< /formula >}}

**Выбор пароизолятора.** По классу ASHRAE (I, II, III), климатической зоне и конфигурации конструкции; подробнее — в разделе «Паропроницаемость строительных материалов».

**Оптимизация сборки.** Асимметричное паропропускание: низкое со стороны высокого давления пара, высокое — со стороны высыхания. Никогда не размещать материалы класса I с обеих сторон.

## Нормативная база

- **ASHRAE Fundamentals, глава 26** — уравнения диффузии пара; таблицы δ_p и M для строительных материалов; классификация.
- **ASHRAE 160** — требования к анализу контроля влаги; выбор класса пароизолятора.
- **ASTM E96** — стандартный метод испытания паропропускания материалов (мокрый / сухой стакан).
- **ISO 12572** — чашечный метод определения паропроницаемости строительных материалов.
- **EN 12086** — определение μ-значения; два условия испытания.
- **EN ISO 7783** — паропропускание покрытий для наружных стен.
- **ГОСТ 25898** — паропроницаемость и сорбционное увлажнение строительных материалов.
- **СП 50.13330.2017** — тепловая защита зданий; нормируемое сопротивление паропроницанию.
- **СП 23-101-2004** — проектирование тепловой защиты; расчёт конденсации в толще ограждений (метод Глейзера).
