Repository: gantmane/hvac

File: content-ru/hvac-fundamentals/building-envelope-moisture/hygrothermal-material-properties/water-vapor-permeability/materials-comparison/_index.md
---
title: "Сравнительный анализ паропроницаемости строительных материалов"
aliases: ["Сравнительный анализ паропроницаемости строительных материалов"]
description: "Количественное сравнение паропроницаемости строительных материалов по категориям: теплоизоляция, обшивка, внутренняя отделка, ветровлагозащитные мембраны. Критерии выбора по климатическим зонам согласно ASHRAE Fundamentals гл. 26, ISO 12572, СП 50.13330."
date: 2024-01-15
lastmod: 2026-04-15
author: "Evgeniy Gantman"
keywords:
  - паропроницаемость строительных материалов
  - сравнение паропроницаемости
  - гигротермический анализ
  - паросдерживающий слой
  - ветровлагозащитный барьер
  - ASHRAE 160
  - ISO 12572
categories:
  - Гигротермика ограждающих конструкций
tags:
  - паропроницаемость
  - строительные материалы
  - климатические зоны
  - конденсация
weight: 3
---

Выбор материалов по признаку паропроницаемости (permeance) является ключевым шагом гигротермического проектирования ограждающих конструкций. Неправильное сочетание слоёв создаёт конденсирующие плоскости, блокирует высыхание и формирует условия для роста плесени. Систематическое сравнение характеристик паропередачи позволяет подобрать оптимальные комбинации для конкретного климата.

## Сводная таблица паропроницаемости

Значения измерены при 23 °C и 50 % ОВ по ASTM E96 / ISO 12572. Единицы СИ: нг/(м²·с·Па) = 1 пермь × 57,5.

{{< table title="Паропроницаемость распространённых строительных материалов" >}}
| Категория | Материал | Толщина, мм | Паропроницаемость, пермь | Класс IRC/IBC |
|---|---|---|---|---|
| Паробарьеры | Алюминиевая фольга | любая | 0,00 | I |
| | Полиэтилен 0,15 мм | 0,15 | 0,06 | I |
| | Полиэтилен 0,10 мм | 0,10 | 0,08 | I |
| | Мембрана ЭПДМ (EPDM) | 1,14 | 0,02–0,05 | I |
| Низкая паропроницаемость | XPS 25 мм | 25 | 0,6–1,2 | II |
| | ППУ закрытоячеистый 25 мм | 25 | 0,4–1,0 | II |
| | Масляная краска, 3 слоя | — | 0,3–1,5 | II |
| | Крафт-бумага, пропитанная асфальтом | — | 0,2–0,5 | II |
| Средняя паропроницаемость | OSB 11 мм | 11 | 0,5–2,0 | II/III |
| | Фанера 9,5 мм | 9,5 | 0,7 | III |
| | Синтетическая подложка под кровлю | — | 5–15 | III |
| | Рубероид №15 | — | 5–10 | III |
| | Латексная краска, 2 слоя | — | 10–20 | III |
| Высокая паропроницаемость | Гипсокартон неокрашенный 12,7 мм | 12,7 | 40–50 | III |
| | Ветровлагозащитная плёнка (WRB) из спанбонда | — | 10–60 | III |
| | Плита из минеральной ваты | любая | 20–30 | Паропроницаемый |
| | Стекловата (néoблицованная) | любая | >100 | Паропроницаемый |
{{< /table >}}

## Теплоизоляционные материалы: полный спектр паропроницаемости

### Высокопаропроницаемые утеплители (>20 пермь)

Волокнистые утеплители без облицовки практически не создают сопротивления диффузии пара. Их паропроницаемость настолько высока, что при расчёте многослойных конструкций этими слоями пренебрегают:

- Стекловата необлицованная: >100 пермь — универсальная теплоизоляция полостей.
- Каменная вата: >100 пермь — огнестойкое решение для конструкций с требованиями по пожарной безопасности.
- Целлюлоза насыпная: >100 пермь — гигроскопическое демпфирование колебаний влажности.
- Плита из минеральной ваты: 20–30 пермь — непрерывная наружная теплоизоляция.

### Полупроницаемые утеплители (1–20 пермь)

EPS (пенополистирол вспененный, expanded polystyrene) плотностью 15 кг/м³ при толщине 25 мм имеет паропроницаемость около 2–5 пермь. Полиизоцианурат необлицованный 25 мм — 3–5 пермь. Оба материала применяют как наружную сплошную теплоизоляцию при необходимости умеренного высыхания.

### Утеплители с низкой паропроницаемостью (<1 пермь)

- XPS 25 мм: 0,6–1,2 пермь (класс II), 50 мм: 0,3–0,6 пермь (класс I/II).
- Напыляемый ППУ закрытоячеистый 25 мм: 0,4–1,0 пермь.
- Полиизоцианурат с фольгированной облицовкой: 0,02–0,05 пермь (класс I).

Утолщение этих материалов переводит конструкцию из класса II в класс I, полностью блокируя высыхание наружу. Это критично при расчёте узлов с одно- или двусторонним допуском на высыхание.

## Паропроницаемость конструктивной обшивки

{{< table title="Конструктивная обшивка: паропроницаемость и назначение" >}}
| Тип обшивки | Паропроницаемость | Способность высыхания | Конструктивный рейтинг |
|---|---|---|---|
| Фанера 9,5 мм | 0,7 пермь | Ограниченная | Высокий |
| OSB 11 мм (сухое состояние) | 0,7 пермь | Ограниченная | Высокий |
| OSB 11 мм (при 80 % ОВ) | 2,0–3,0 пермь | Умеренная | Высокий |
| OSB с покрытием | 3–6 пермь | Умеренная | Высокий |
| Наружный гипсокартон | 20–30 пермь | Высокая | Средний |
| Плита ДВП (fiberboard) | 20–50 пермь | Отличная | Средний |
| Плита из минеральной ваты | 20–30 пермь | Отличная | Требует распорки |
| XPS плита | 0,5–5,0 пермь | Ограниченная | Требует распорки |
{{< /table >}}

OSB и фанера проявляют гигроскопическое поведение: паропроницаемость возрастает с ростом влажности. Это действует как «умный» паросдерживающий слой — зимой при низкой ОВ OSB сдерживает пар, летом при высокой ОВ — пропускает его наружу.

## Внутренняя отделка: влияние покраски на паропроницаемость

{{< table title="Системы внутренней отделки и их паропроницаемость" >}}
| Система отделки | Паропроницаемость, пермь | Умная парозащита | Применение по климату |
|---|---|---|---|
| Гипсокартон 12,7 мм без покраски | 40–50 | нет | Только жаркий влажный (зоны 1–2) |
| Латекс, 1 слой | 20–35 | нет | Смешанный, жаркий влажный |
| Латекс, 2 слоя | 10–20 | частично | Смешанный (зоны 3–5) |
| Латекс, 3 слоя | 5–10 | умеренная | Холодный, смешанный (зоны 4–6) |
| Масляная краска, 3 слоя | 0,3–1,5 | нет | Холодный (зоны 6–8) |
| Виниловые обои | 0,3–0,8 | нет | Холодный (зоны 6–8) |
| Умная парозащита (smart vapour retarder) | 0,5–20 (переменная) | да | Все климаты |
{{< /table >}}

Умные паросдерживающие плёнки меняют паропроницаемость в зависимости от относительной влажности: зимой при 30 % ОВ — около 0,5–1,0 пермь (класс II), летом при 80 % ОВ — до 10–20 пермь. Это позволяет ограждающей конструкции высыхать внутрь в летний период.

## Ветровлагозащитные барьеры (WRB)

Ветровлагозащитный барьер (weather-resistive barrier, WRB) должен сочетать водостойкость с достаточной паропроницаемостью для отвода случайной влаги из стенового пирога.

{{< table title="Паропроницаемость ВВЗ-барьеров и водостойкость" >}}
| Тип WRB | Паропроницаемость | Водостойкость | Стойкость к УФ-облучению |
|---|---|---|---|
| Спанбонд полиолефиновая плёнка | 10–60 пермь | Отличная | Ограниченная (6–12 мес.) |
| Ткань-основа WRB | 20–50 пермь | Хорошая | Плохая (3–6 мес.) |
| Безасфальтовый кровельный картон | 10–30 пермь | Хорошая | Умеренная |
| Жидкостная напыляемая мембрана | 15–40 пермь | Отличная | Отличная |
| Самоклеящаяся лента-мембрана | 5–20 пермь | Отличная | Хорошая (при защите) |
| Рубероид №15 | 5–10 пермь | Удовлетворительная | Хорошая |
{{< /table >}}

Минимально допустимая паропроницаемость WRB для большинства климатов — 5 пермь; при более низких значениях наружная облицовка блокирует высыхание стенового пирога наружу.

## Сравнение узлов по климатическим зонам ASHRAE

### Холодный климат (зона 6 IECC)

| Слой | Материал | Паропроницаемость |
|---|---|---|
| Внутренняя отделка | ГКЛ + 3 слоя латекса | 5–10 пермь |
| Полость | Стекловата необлицованная | >100 пермь |
| Обшивка | OSB 11 мм | 0,7–2,0 пермь |
| WRB | Плёнка спанбонд | 30 пермь |
| Облицовка | Виниловый сайдинг | паропроницаемый |

Паровая тяга направлена наружу зимой. Паросдерживающий слой II класса изнутри предотвращает конденсацию на холодной обшивке. Наружная паропроницаемость обеспечивает высыхание.

### Смешанный влажный климат (зона 4A IECC)

| Слой | Материал | Паропроницаемость |
|---|---|---|
| Внутренняя отделка | ГКЛ + 2 слоя латекса | 10–20 пермь |
| Полость | Стекловата необлицованная | >100 пермь |
| Обшивка | OSB с покрытием | 3–6 пермь |
| WRB | Спанбонд | 40 пермь |
| Облицовка | Фиброцемент | 8–12 пермь |

Двусторонние сезонные потоки пара требуют умеренной паропроницаемости с обеих сторон. Умная парозащита или латекс 2 слоя — предпочтительные решения.

### Жаркий влажный климат (зона 2A IECC)

| Слой | Материал | Паропроницаемость |
|---|---|---|
| Внутренняя отделка | ГКЛ + 1 слой латекса | 20–35 пермь |
| Полость | Стекловата необлицованная | >100 пермь |
| Обшивка | Наружный гипсокартон | 20–30 пермь |
| Непрерывная изоляция | Плита минеральная вата | 25 пермь |
| Облицовка | Штукатурка по WRB | паропроницаемая |

В сезон охлаждения кондиционер создаёт пар, направленный внутрь. Высокая паропроницаемость изнутри обеспечивает высыхание в кондиционируемое пространство.

## Численный пример: выбор паросдерживающего слоя для климата зоны 5

**Условие задачи.** Стена 2-этажного дома в климатической зоне 5 (например, Москва, аналог зоны 5 IECC). Внутри зимой: 21 °C, 40 % ОВ. Снаружи расчётная: −25 °C. Конструкция: ГКЛ 12,7 мм + стекловата 140 мм + OSB 12 мм + WRB + виниловый сайдинг. Определить, находится ли OSB в зоне конденсации.

**Температура поверхности OSB (метод тепловых сопротивлений).**

Тепловые сопротивления (без воздушных плёнок):
- ГКЛ: R = 0,01 м²·К/Вт
- Стекловата λ = 0,036 Вт/(м·К), 140 мм: R = 0,140/0,036 = 3,89 м²·К/Вт
- OSB λ = 0,13 Вт/(м·К), 12 мм: R = 0,012/0,13 = 0,09 м²·К/Вт

Суммарное R без воздушных плёнок ≈ 3,99 м²·К/Вт. С плёнками R_total ≈ 4,22 м²·К/Вт.

Температурный перепад до внутренней поверхности OSB (от тёплой стороны):

{{< formula display="true" >}}
T_{OSB} = T_{in} - \Delta T \cdot \frac{R_{GKL} + R_{wool}}{R_{total}} = 21 - 46 \cdot \frac{3{,}90}{4{,}22} = 21 - 42{,}6 = -21{,}6\,°C
{{< /formula >}}

Точка росы при 21 °C и 40 % ОВ: p_vs(21 °C) = 2487 Па; p_v = 0,40 × 2487 = 995 Па.

По таблице Magnus: T_dp ≈ 7,2 °C.

T_OSB = −21,6 °C << T_dp = 7,2 °C → конденсация на обшивке неизбежна без паросдерживающего слоя.

**Решение.** Добавить паросдерживающий слой класса II изнутри (например, крафт-облицованный утеплитель или 3 слоя латексной краски ≈ 5–10 пермь). Новый поток пара через слой с паропроницаемостью 7 пермь при ΔP = 995 – 40 = 955 Па:

{{< formula display="true" >}}
g = M \cdot \Delta P_v = 7 \times 57{,}5 \times 10^{-12} \times 955 = 3{,}84 \times 10^{-7}\,\text{кг/(м}^2\text{·с)}
{{< /formula >}}

Это 33 мг/(м²·ч) — допустимый уровень, при котором OSB остаётся в безопасной зоне по СП 50.13330 (критерий: накопление влаги за отопительный период не должно превышать нормативного).

## Алгоритм выбора материалов при проектировании

**Шаг 1.** Определить доминирующее направление паровой тяги по климату и режиму HVAC.

**Шаг 2.** Разместить паросдерживающий слой (низкая паропроницаемость) со стороны паровой тяги.

**Шаг 3.** Убедиться, что противоположная сторона обеспечивает высыхание: паропроницаемость ≥ 5 пермь.

**Шаг 4.** Проверить отсутствие конденсирующих плоскостей методом точки росы или гигротермическим моделированием (WUFI, DELPHIN, расчёт по СП 23-101).

**Шаг 5.** Убедиться, что жидкая вода имеет путь дренажа независимо от паропроницаемости.

**Шаг 6.** Проверить соответствие требованиям СП 50.13330 и/или климатической зоне IECC.

Паропроницаемость материала — не единственный критерий. Успешный узел балансирует контроль пара со способностью к высыханию, адаптированной к граничным условиям конкретного климата и режиму HVAC.

File: content-ru/hvac-fundamentals/building-envelope-moisture/hygrothermal-material-properties/water-vapor-permeability/permeance-values/_index.md
---
title: "Значения паропроницаемости и система классификации"
aliases: ["Значения паропроницаемости и система классификации"]
description: "Система классификации паропроницаемости строительных материалов по IRC/IBC: классы I, II, III и паропроницаемые материалы. Единицы измерения, методы испытаний ASTM E96 / ISO 12572, расчёт многослойных конструкций, критерии выбора по климатическим зонам. Соответствие СП 50.13330 и EN 12086."
date: 2024-01-15
lastmod: 2026-04-15
author: "Evgeniy Gantman"
keywords:
  - паропроницаемость материалов
  - классификация паросдерживающих слоёв
  - ASTM E96
  - ISO 12572
  - EN 12086
  - СП 50.13330
  - паровое сопротивление
  - µ-значение
categories:
  - Гигротермика ограждающих конструкций
tags:
  - паропроницаемость
  - паросдерживающий слой
  - классификация материалов
  - ASHRAE
weight: 2
---

Паропроницаемость (permeance) количественно определяет скорость диффузионного переноса водяного пара через материал фиксированной толщины при заданном градиенте парциального давления. Этот параметр лежит в основе классификации паросдерживающих слоёв и является исходным данным для гигротермического расчёта ограждающих конструкций по ASHRAE Fundamentals гл. 26, EN 12086 и СП 23-101.

## Система классификации IRC/IBC

Международный жилищный кодекс (IRC) и Международный строительный кодекс (IBC) делят паросдерживающие материалы на три класса в зависимости от паропроницаемости в установившемся режиме по ASTM E96.

{{< table title="Классификация паросдерживающих материалов" >}}
| Класс | Диапазон паропроницаемости, пермь | Значение СИ, кг/(Па·с·м²) | Тип материала | Типичное применение |
|---|---|---|---|---|
| I | ≤0,1 | ≤5,75 × 10⁻¹² | Паронепроницаемый | Паровые барьеры, подземные конструкции |
| II | 0,1–1,0 | 5,75 × 10⁻¹² – 5,75 × 10⁻¹¹ | Паросдерживающий | Контроль пара с сохранением высыхания |
| III | 1,0–10 | 5,75 × 10⁻¹¹ – 5,75 × 10⁻¹⁰ | Полупроницаемый | Сбалансированная защита и высыхание |
| — | >10 | >5,75 × 10⁻¹⁰ | Паропроницаемый | Максимальная способность к высыханию |
{{< /table >}}

## Единицы измерения и пересчёт

### Американская пермь (US perm)

Единица пермь (perm) определена как поток водяного пара 1 грейн/(ч·фут²) при перепаде парциального давления 1 дюйм рт. ст.:

{{< formula display="true" >}}
1\,\text{пермь} = 1\,\frac{\text{гран}}{\text{ч} \cdot \text{фут}^2 \cdot \text{дюйм рт. ст.}} = 5{,}75 \times 10^{-11}\,\frac{\text{кг}}{\text{Па} \cdot \text{с} \cdot \text{м}^2}
{{< /formula >}}

### Единицы СИ: нг/(м²·с·Па)

В европейской практике (EN 12086, ISO 12572) паропроницаемость выражают в нг/(м²·с·Па):

{{< formula display="true" >}}
1\,\text{пермь} = 57{,}5\,\frac{\text{нг}}{\text{м}^2 \cdot \text{с} \cdot \text{Па}}
{{< /formula >}}

### µ-значение и паропроницаемость материала

В российских нормах (СП 50.13330) и европейских стандартах (EN ISO 10456) используется коэффициент сопротивления диффузии водяного пара µ (безразмерный). Паропроницаемость слоя (permeance) и µ-значение связаны через толщину:

{{< formula display="true" >}}
M = \frac{\delta_0}{\mu \cdot d}
{{< /formula >}}

где:
- M — паропроницаемость слоя, кг/(Па·с·м²);
- δ₀ — паропроницаемость воздуха = 1,85 × 10⁻¹⁰ кг/(Па·с·м);
- µ — коэффициент сопротивления диффузии (для воздуха µ = 1);
- d — толщина слоя, м.

Эквивалентная толщина диффузии водяного пара (s_d): s_d = µ × d.

### Метрическая пермь

Метрическая пермь (иногда применяется в скандинавских нормах): 1 метрическая пермь = 1 гран/(ч·м²·мм рт. ст.) = 0,659 американской перми.

## Связь паропроницаемости и парового сопротивления

Паровое сопротивление слоя (Z, м²·Па·с/кг) — величина, обратная паропроницаемости:

{{< formula display="true" >}}
Z = \frac{1}{M} = \frac{\mu \cdot d}{\delta_0}
{{< /formula >}}

При последовательном соединении слоёв паровые сопротивления складываются, паропроницаемости — нет. Итоговая паропроницаемость многослойной конструкции:

{{< formula display="true" >}}
\frac{1}{M_{total}} = \frac{1}{M_1} + \frac{1}{M_2} + \cdots + \frac{1}{M_n}
{{< /formula >}}

Слой с наименьшей паропроницаемостью определяет паровое сопротивление всей конструкции.

## Методы испытаний

### ASTM E96 / ISO 12572

ASTM E96 «Стандартные методы испытаний переноса водяного пара через материалы» и ISO 12572 устанавливают два метода:

**Метод сухой чаши (desiccant cup):**
- Осушитель под образцом, влажная атмосфера снаружи.
- Прирост массы → поток пара.
- Применяется для материалов с высокой паропроницаемостью (>1 пермь).

**Метод влажной чаши (water cup):**
- Вода под образцом, сухая атмосфера снаружи.
- Потеря массы → поток пара.
- Применяется для материалов с низкой паропроницаемостью (<1 пермь, классы I–II).

### EN 12086

Европейский стандарт EN 12086 для строительной теплоизоляции определяет паропроницаемость при 23 °C, 0/50 % ОВ (сухая чаша) и 23 °C, 50/93 % ОВ (влажная чаша). Условия испытания влияют на результаты: OSB при влажной чаше показывает паропроницаемость в 3–4 раза выше, чем при сухой.

### Стандартные условия испытаний

{{< table title="Условия испытаний паропроницаемости" >}}
| Условие | Температура | ОВ чаши | ОВ камеры | Назначение |
|---|---|---|---|---|
| Стандартное (ASTM E96) | 23 °C | 0 % | 50 % | Базовое сравнение |
| Высокая влажность | 32,2 °C | 50 % | 90 % | Жаркий влажный климат |
| Холодный климат | 4,4 °C | 0 % | 50 % | Зимние условия зоны 6–8 |
| EN 12086 влажная | 23 °C | 50 % | 93 % | Паропроницаемость изоляции |
{{< /table >}}

## Расчёт паропроницаемости многослойной конструкции

### Численный пример

**Конструкция стены (снаружи внутрь):**

1. WRB — спанбонд: 30 пермь → Z₁ = 1/30 = 0,033
2. OSB 11 мм: 0,7 пермь → Z₂ = 1/0,7 = 1,43
3. Стекловата 140 мм: >100 пермь → Z₃ ≈ 0 (пренебрежимо)
4. ГКЛ 12,7 мм + 2 слоя латекса: 12 пермь → Z₄ = 1/12 = 0,083

Суммарное паровое сопротивление:

{{< formula display="true" >}}
Z_{total} = 0{,}033 + 1{,}43 + 0 + 0{,}083 = 1{,}546
{{< /formula >}}

Итоговая паропроницаемость конструкции:

{{< formula display="true" >}}
M_{total} = \frac{1}{1{,}546} = 0{,}647\,\text{пермь (класс II)}
{{< /formula >}}

OSB является доминирующим паровым сопротивлением — 93 % от суммарного Z. Это соответствует поведению реальных каркасных стен: именно обшивка, а не краска, определяет паровой режим.

**Поток влаги** через эту стену при ΔP_v = 800 Па (типично: −15 °C снаружи, 21 °C / 45 % ОВ внутри):

{{< formula display="true" >}}
g = M_{total} \times \Delta P_v = 0{,}647 \times 57{,}5 \times 10^{-12} \times 800 = 2{,}98 \times 10^{-8}\,\text{кг/(м}^2\text{·с)} \approx 107\,\text{мг/(м}^2\text{·сут)}
{{< /formula >}}

За 180-суточный отопительный сезон через 1 м² стены диффундирует: 107 × 180 = 19 260 мг ≈ 19 г/м². Это допустимое значение при условии наличия пути высыхания летом.

## Критерии выбора класса паросдерживающего слоя по климату

**Холодный климат (зоны 6–8 IECC, аналог климата Сибири, Финляндии):**
- Требуется класс I или II изнутри.
- Исключение: стены с непрерывной наружной теплоизоляцией толщиной ≥ R-10 (RSI 1,76).
- Внутренний паросдерживающий слой предотвращает конденсацию на холодной обшивке.

**Морской климат (зона 4 Marine IECC, аналог климата Петербурга):**
- Рекомендуется класс III изнутри.
- Наружная паропроницаемость ≥ 10 пермь — обязательна для высыхания наружу.
- Умные мембраны — оптимальное решение при летней инверсии паровой тяги.

**Смешанный влажный климат (зоны 3–4A IECC):**
- Класс III изнутри. Классы I–II не рекомендуются без анализа высыхания.
- Двусторонние сезонные потоки пара требуют паропроницаемости с обеих сторон.
- Окрашенный гипсокартон (10–20 пермь) — стандартная практика.

**Жаркий влажный климат (зоны 1–2 IECC):**
- Внутренние классы I–II запрещены (блокируют высыхание внутрь).
- Кондиционирование создаёт паровую тягу снаружи внутрь.
- Наружные непроницаемые облицовки требуют высокой паропроницаемости изнутри (≥ 10 пермь).

## Переменная паропроницаемость

Ряд материалов меняет паропроницаемость в зависимости от относительной влажности — это «умное» поведение:

{{< table title="Зависимость паропроницаемости от ОВ" >}}
| Материал | При 30 % ОВ | При 70 % ОВ | При 90 % ОВ |
|---|---|---|---|
| OSB 11 мм | 0,7 пермь | 2,0 пермь | 3,5 пермь |
| Крафт-бумага (асфальт) | 0,4 пермь | 1,5 пермь | 2,0 пермь |
| Умная мембрана | 0,5 пермь | 5 пермь | 15–20 пермь |
| Латексная краска 2 сл. | 15 пермь | 12 пермь | 8 пермь |
{{< /table >}}

Умные мембраны (MemBrain, Intello, Pro Clima DB+) показывают низкую паропроницаемость зимой при сухом внутреннем воздухе и высокую — летом при влажном внутреннем воздухе. Это позволяет применять их во всех климатических зонах без риска блокировки высыхания.

## Требования обеспечения качества

Спецификация паропроницаемости требует:
- Испытания третьей стороной по ASTM E96 / ISO 12572 при репрезентативных условиях влажности;
- Технических паспортов с сертифицированными значениями паропроницаемости;
- Учёта эффективной паропроницаемости смонтированного слоя с учётом швов, нахлёстов и проходок;
- Верификации деградации в процессе эксплуатации (УФ-старение снижает паропроницаемость WRB на 20–40 % за 10 лет).

Система классификации паропроницаемости обеспечивает проектировщиков количественной базой для создания ограждающих конструкций, сбалансированных между защитой от влаги и необходимой способностью к высыханию в конкретной климатической зоне.

File: content-ru/hvac-fundamentals/building-envelope-moisture/hygrothermal-material-properties/water-vapor-permeability/permeance-values/high-permeance/_index.md
---
title: "Материалы с высокой паропроницаемостью (>10 пермь)"
aliases: ["Материалы с высокой паропроницаемостью (>10 пермь)"]
description: "Строительные материалы класса III и паропроницаемые: гипсовые изделия, волокнистая теплоизоляция, ветровлагозащитные мембраны, конструктивная обшивка с паропроницаемостью более 10 пермь. Механизмы переноса влаги, расчёт скорости высыхания, применение по климатическим зонам. Стандарты ASTM E96, ISO 12572, СП 50.13330."
date: 2024-01-15
lastmod: 2026-04-15
author: "Evgeniy Gantman"
keywords:
  - высокая паропроницаемость
  - паропроницаемые материалы
  - скорость высыхания
  - ветровлагозащитный барьер
  - стекловата
  - гипсокартон
  - ASHRAE Fundamentals
categories:
  - Гигротермика ограждающих конструкций
tags:
  - паропроницаемость
  - высыхание конструкции
  - волокнистая изоляция
  - WRB
weight: 4
---

Материалы с высокой паропроницаемостью (>10 пермь, или >575 нг/(м²·с·Па) по СИ) образуют паропроницаемую часть стенового пирога — слои, которые не создают значимого сопротивления диффузии водяного пара и обеспечивают высыхание случайно попавшей влаги. Правильное размещение таких слоёв является обязательным условием гигротермической долговечности конструкции.

## Классификация материалов

### Гипсовые изделия

Гипсокартон (ГКЛ) без покраски является одним из наиболее паропроницаемых конструктивных слоёв:

{{< table title="Паропроницаемость гипсовых изделий" >}}
| Материал | Паропроницаемость, пермь | Применение |
|---|---|---|
| ГКЛ стандартный 12,7 мм (без покраски) | 40–50 | Внутренняя отделка, основа под краску |
| ГКЛ без бумажной облицовки 12,7 мм | 50–60 | Помещения с высокой влажностью |
| Наружный гипсовый лист (sheathing) | 20–30 | Основание наружной стены, WRB-система |
| ГКЛ, армированный стеклосеткой | 45–55 | Коммерческое строительство |
{{< /table >}}

После нанесения латексной краски паропроницаемость ГКЛ снижается до 10–35 пермь (1 слой) или 5–20 пермь (2 слоя). Покраска — основной инструмент управления паропроницаемостью внутренней поверхности стены.

### Волокнистая теплоизоляция

Необлицованная волокнистая теплоизоляция практически не создаёт сопротивления паровой диффузии. При расчёте многослойных конструкций паровым сопротивлением этих слоёв пренебрегают (Z ≈ 0):

- Стекловата необлицованная: >100 пермь.
- Каменная вата (минеральная вата): >100 пермь.
- Целлюлоза насыпная: >100 пермь — дополнительно демпфирует колебания влажности.
- Напыляемое стекловолокно: >100 пермь.

Облицованные варианты (крафт, фольга, ФСК) меняют класс: крафт-облицовка снижает паропроницаемость до 0,2–0,5 пермь (класс II), фольгированная — до <0,05 пермь (класс I).

### Конструктивная обшивка высокой паропроницаемости

{{< table title="Обшивочные материалы с высокой паропроницаемостью" >}}
| Материал | Паропроницаемость, пермь | Конструктивная прочность | Примечание |
|---|---|---|---|
| Плита ДВП (fiberboard) | 20–50 | Средняя | Традиционный паропроницаемый материал |
| Плита из минеральной ваты (Comfortboard, Rockboard) | 20–30 | Без распорки | Непрерывная наружная изоляция + WRB-функция |
| Наружный гипсовый лист | 20–30 | Хорошая | Требует защиты от намокания |
| Волокнисто-цементная плита | 8–12 | Очень высокая | Верхний предел среднего диапазона |
{{< /table >}}

### Ветровлагозащитные мембраны (WRB)

Паропроницаемые WRB (weather-resistive barrier) в диапазоне 10–60 пермь выполняют двойную функцию: гидрозащита и паропроницаемость. По ASTM E96 (метод сухой чаши):

- Спанбонд полиолефиновый (Tyvek, Typar): 10–60 пермь.
- Ткань WRB (woven polyolefin): 20–50 пермь.
- Безасфальтовый строительный картон: 10–30 пермь.
- Жидкостная напыляемая мембрана: 15–40 пермь — бесшовная система, сохраняет паропроницаемость.

## Механизмы переноса влаги

### Диффузия водяного пара (первый закон Фика)

Стационарный поток пара через паропроницаемый слой:

{{< formula display="true" >}}
g = M \cdot \Delta P_v
{{< /formula >}}

где M — паропроницаемость, кг/(Па·с·м²); ΔP_v — разность парциальных давлений пара, Па.

Материал с паропроницаемостью 50 пермь (2875 нг/(м²·с·Па)) передаёт при ΔP_v = 500 Па поток:

{{< formula display="true" >}}
g = 50 \times 57{,}5 \times 10^{-12} \times 500 = 1{,}44 \times 10^{-6}\,\text{кг/(м}^2\text{·с)} = 124\,\text{г/(м}^2\text{·сут)}
{{< /formula >}}

Это в 50 раз больше, чем поток через слой с паропроницаемостью 1 пермь (класс III).

### Гигроскопическое перераспределение

Гигроскопические паропроницаемые материалы (целлюлоза, древесноволокнистые плиты) буферируют колебания влажности: адсорбируют пар при высокой ОВ и десорбируют при низкой. Это демпфирование снижает пиковую поверхностную ОВ по сравнению с негигроскопическими материалами. По ISO 24353, гигрическое демпфирование ГКЛ составляет 10–15 г/(м²·цикл) при суточных колебаниях ОВ 30–70 %.

### Капиллярный перенос

Ряд паропроницаемых материалов (минеральная вата, гипсокартон, ДВП) проводит жидкую воду капиллярным путём. Это распределяет локальное увлажнение по большей площади поверхности испарения, увеличивая скорость высыхания. Однако капиллярная проводимость требует непрерывного пути дренажа для предотвращения накопления.

## Применение по климатическим зонам

### Отопительный климат (зоны 5–8 IECC)

Наружные слои с высокой паропроницаемостью (WRB ≥ 10 пермь, нет WRB из XPS) обеспечивают высыхание стенового пирога наружу при отоплении:

- WRB из спанбонда или безасфальтового картона — стандартная практика.
- Паропроницаемая обшивка (ДВП, минерально-ватная плита) улучшает высыхание.
- Внутренние слои с низкой паропроницаемостью (класс I–II) предотвращают конденсацию на холодной обшивке.

Гипсокартон внутри без покраски в зоне 5–8 следует избегать: 40–50 пермь — слишком высокая паропроницаемость в холодном климате без парозащиты.

### Охлаждающий климат (зоны 1–2 IECC)

Кондиционирование создаёт паровую тягу снаружи внутрь. Внутренние слои с высокой паропроницаемостью обеспечивают высыхание внутрь из кондиционируемого пространства:

- Гипсокартон + 1 слой латекса: 20–35 пермь — достаточно.
- Внешний паросдерживающий слой (на непрерывной изоляции) — при наличии непроницаемой облицовки.

### Смешанный климат (зоны 3–4 IECC)

Двусторонние сезонные потоки требуют паропроницаемых материалов с обеих сторон:

- Внутри: ГКЛ + 1–2 слоя латекса (10–35 пермь).
- Снаружи: WRB ≥ 20 пермь, паропроницаемая обшивка.
- Умный паросдерживающий слой — оптимальная стратегия.

## Расчёт скорости высыхания

### Численный пример

**Условие.** Стена площадью 50 м² после намокания при строительстве содержит 8 кг лишней влаги (типичное значение для каркасной стены с ГКЛ и стекловатой). Наружная поверхность — WRB спанбонд (M = 30 пермь). Внутренняя — ГКЛ + 2 слоя латекса (M = 12 пермь). Средняя паровая тяга к высыханию: ΔP_v = 400 Па.

**Скорость высыхания наружу** (через WRB):

{{< formula display="true" >}}
g_{out} = 30 \times 57{,}5 \times 10^{-12} \times 400 = 6{,}90 \times 10^{-7}\,\text{кг/(м}^2\text{·с)}
{{< /formula >}}

За сутки через 50 м²:

{{< formula display="true" >}}
\dot{m}_{out} = 6{,}90 \times 10^{-7} \times 50 \times 86400 = 2{,}98\,\text{кг/сут}
{{< /formula >}}

**Скорость высыхания внутрь** (через ГКЛ + латекс):

{{< formula display="true" >}}
g_{in} = 12 \times 57{,}5 \times 10^{-12} \times 400 = 2{,}76 \times 10^{-7}\,\text{кг/(м}^2\text{·с)} \Rightarrow \dot{m}_{in} = 1{,}19\,\text{кг/сут}
{{< /formula >}}

**Суммарная скорость двустороннего высыхания:**

{{< formula display="true" >}}
\dot{m}_{total} = 2{,}98 + 1{,}19 = 4{,}17\,\text{кг/сут}
{{< /formula >}}

**Время полного высыхания:** 8 кг / 4,17 кг/сут ≈ 2 дня (идеальные условия при постоянной паровой тяге 400 Па). При типичных условиях с учётом снижения ΔP_v по мере высыхания — 5–7 дней.

Сравнение: при одностороннем высыхании только наружу — около 3 дней; при низкопаропроницаемой WRB (2 пермь) — более 20 дней.

## Требования к проектированию и монтажу

**Приоритет управления жидкой водой.** Высокая паропроницаемость не заменяет дренаж. Проникновение воды в виде жидкости на несколько порядков превышает паровую диффузию по количеству влаги:

- Непрерывная дренажная плоскость обязательна независимо от паропроницаемости WRB.
- Паропроницаемые WRB не осушают конструкцию от жидкой воды — только от пара.

**Воздушный барьер отдельно от парового.** Паропроницаемые конструкции требуют непрерывного воздушного барьера (отдельного слоя или герметизированного ГКЛ). Утечка воздуха переносит влагу в 50–100 раз быстрее, чем диффузия пара (ASHRAE Fundamentals гл. 25).

**Управление тепловыми мостиками.** Паропроницаемая наружная теплоизоляция (плиты минеральной ваты 20–30 пермь) снижает риск конденсации на тепловых мостиках стоечного каркаса.

**Монтажные требования для WRB:**
- Горизонтальный нахлёст ≥ 150 мм, вертикальный ≥ 300 мм.
- Герметизация проходок, углов и оконных примыканий.
- Механическое крепление без деформации плёнки.
- УФ-защита: открытый WRB — не более 6 месяцев (спанбонд) или 3 месяцев (ткань).

## Проверка паропроницаемости

По ASTM E96 (метод сухой чаши) определяют значения >10 пермь. При выборе материалов:

- Проверять паропроницаемость при репрезентативных уровнях ОВ (OSB: сухая чаша — 0,7 пермь, влажная чаша — 2,0 пермь; указывать условия);
- Подтверждать сохранение паропроницаемости после старения и УФ-воздействия;
- Учитывать эффективную паропроницаемость с учётом швов, нахлёстов, крепежа.

Высокопаропроницаемые материалы обеспечивают необходимую ёмкость высыхания строительных конструкций при неизбежном попадании случайной влаги. Их правильное размещение в стеновом пироге — обязательное условие гигротермической надёжности во всех климатических зонах.
