Repository: gantmane/hvac

File: content-ru/hvac-fundamentals/building-envelope-moisture/hygrothermal-material-properties/water-vapor-permeability/permeance-values/low-permeance/_index.md
---
title: "Материалы с низкой паропроницаемостью (0,1–1,0 пермь)"
aliases: ["Материалы с низкой паропроницаемостью (0,1–1,0 пермь)"]
description: "Паросдерживающие материалы класса II (0,1–1,0 пермь): пенополистирол XPS, напыляемый ППУ закрытоячеистый, масляные краски, крафт-облицовка теплоизоляции, виниловые обои. Зависимость паропроницаемости от толщины, расчёт потока влаги, стратегии применения по климатическим зонам. Стандарты ASTM E96, EN 12086, ISO 12572, СП 50.13330."
date: 2024-01-15
lastmod: 2026-04-15
author: "Evgeniy Gantman"
keywords:
  - паросдерживающий слой класс II
  - XPS паропроницаемость
  - ППУ закрытоячеистый
  - масляная краска паропроницаемость
  - крафт-облицовка
  - гигротермический расчёт
  - СП 50.13330
categories:
  - Гигротермика ограждающих конструкций
tags:
  - паропроницаемость
  - класс II
  - пенопласт
  - паросдерживающий слой
weight: 2
---

Паросдерживающие материалы класса II (low-permeance retarders) с паропроницаемостью 0,1–1,0 пермь (5,75 × 10⁻¹² – 5,75 × 10⁻¹¹ кг/(Па·с·м²)) обеспечивают умеренный контроль диффузии водяного пара, сохраняя ограниченный потенциал высыхания. Это компромиссное решение между абсолютной паронепроницаемостью (класс I) и свободным высыханием, применяемое в холодном и умеренном климате при традиционном каркасном строительстве.

## Категории материалов

### Окрашенные поверхности

Лакокрасочные покрытия обеспечивают паросдерживающий эффект класса II в зависимости от состава и числа слоёв. Паропроницаемость определяется по ASTM E96:

{{< table title="Паропроницаемость лакокрасочных покрытий" >}}
| Покрытие | Паропроницаемость, пермь | Влияние ОВ |
|---|---|---|
| Алкидная эмаль, 2 слоя | 0,5–1,2 | Снижается при намокании |
| Масляная краска, 3 слоя | 0,3–1,5 | Снижается при низкой T |
| Грунтовка-паросдерживатель + латекс | 0,4–0,8 | Минимальное |
| Эпоксидное покрытие, 2 слоя | 0,2–0,6 | Практически нет |
{{< /table >}}

Масляная краска и алкидные эмали — традиционный метод создания паросдерживающего слоя класса II изнутри без отдельной мембраны. Ключевое требование — непрерывное покрытие без пропусков.

### Теплоизоляция с облицовкой из крафт-бумаги

- Стекловата с крафт-облицовкой, пропитанной асфальтом: 0,2–0,5 пермь — класс II. Крафт устанавливается внутрь (к тёплой стороне) с герметизацией швов.
- Облицовка ФСК (фольга–сетка–крафт): 0,02–0,2 пермь — класс I или граница I/II.
- Крафт-бумага, ламинированная полиэтиленом: 0,1–0,3 пермь.

Крафт-бумага при намокании повышает паропроницаемость: при 90 % ОВ — до 1,5–2,0 пермь. Это частично ограничивает эффективность при конденсации, но позволяет высыхать при последующей вентиляции.

### Пенопластовая теплоизоляция

Жёсткие пенопласты с закрытой ячеистой структурой входят в класс II при толщинах 25–50 мм:

{{< table title="Паропроницаемость пенопластов по толщине" >}}
| Материал | Толщина, мм | Паропроницаемость, пермь | Класс |
|---|---|---|---|
| XPS (extruded polystyrene) | 25 | 0,6–1,2 | II |
| XPS | 50 | 0,3–0,6 | I/II |
| XPS | 75 | 0,2–0,4 | I |
| XPS | 100 | 0,15–0,3 | I |
| ППУ закрытоячеистый (cc-SPF) | 25 | 0,4–1,0 | II |
| ППУ закрытоячеистый | 50 | 0,2–0,5 | I/II |
| ППУ закрытоячеистый | 75 | 0,13–0,33 | I |
| Полиизоцианурат необлицованный | 25 | 3,0–5,0 | III |
| Полиизоцианурат с фольгой | 25 | 0,02–0,05 | I |
{{< /table >}}

### Специальные мембраны

- Виниловые обои: 0,3–0,8 пермь — паросдерживающий слой класса II при монтаже внутри. Критически важен клеевой слой: сплошное нанесение клея снижает паропроницаемость.
- Рубероид №15, пропитанный асфальтом: 0,4–1,0 пермь при намокании снижается.
- Строительная бумага класса D: 0,2–0,6 пермь — традиционный WRB низкой паропроницаемости.

## Зависимость паропроницаемости от условий среды

Паропроницаемость пенопластов практически не меняется с температурой и влажностью — стабильная характеристика. Лакокрасочные покрытия и крафт-бумага проявляют зависимость от условий:

{{< table title="Зависимость паропроницаемости от условий испытания" >}}
| Материал | При 0/50 % ОВ (сухая чаша) | При 50/93 % ОВ (влажная чаша) |
|---|---|---|
| Масляная краска, 3 слоя | 0,3–0,8 пермь | 0,8–1,5 пермь |
| XPS 25 мм | 0,6–1,2 пермь | 0,6–1,2 пермь |
| Крафт-бумага (асфальт) | 0,2–0,5 пермь | 1,0–2,0 пермь |
| ППУ закрытоячеистый 25 мм | 0,4–1,0 пермь | 0,4–1,0 пермь |
{{< /table >}}

Крафт-бумага при намокании переходит в класс III — это частичное «умное» поведение, хотя и менее предсказуемое, чем специализированные умные мембраны.

## Стратегии применения

### Холодный климат (зоны 5–8 IECC, аналог климата СП 50.13330 для III–IV климатической зоны)

Класс II — оптимальный выбор для внутренней отделки в холодном климате. Он снижает риск конденсации на обшивке зимой, при этом сохраняет ограниченное высыхание внутрь в летний период.

Типовая конструкция:
- Внутри: ГКЛ + масляная краска 3 слоя (0,3–1,0 пермь, класс II).
- Полость: стекловата (>100 пермь).
- Обшивка: OSB 11 мм (0,7 пермь, класс II/III).
- Снаружи: WRB спанбонд (30 пермь) + виниловый сайдинг.

Обшивка OSB имеет паропроницаемость того же класса, что и краска. Это означает, что летом, при высокой ОВ, OSB может пропускать пар активнее краски (до 2–3 пермь), обеспечивая частичное высыхание внутрь.

### Смешанный климат (зоны 3–4 IECC)

Класс II допустим, но предпочтительнее класс III изнутри для обеспечения двустороннего высыхания. Виниловые обои или масляная краска в смешанном климате создают риск блокировки летнего высыхания.

### Наружное применение: пенопласт как наружная теплоизоляция

XPS или ППУ как наружная сплошная теплоизоляция — класс II при толщине 25 мм. При увеличении толщины конструкция переходит в класс I (паровой барьер снаружи). Это допустимо при условии, что:

1. Плоскость конденсации выносится наружу пирога.
2. Внутренние слои обеспечивают высыхание внутрь (паропроницаемость ≥ 5 пермь).

## Потенциал высыхания при классе II

Время высыхания конструкции с паросдерживающим слоем класса II в 2–5 раз больше, чем при классе III:

{{< table title="Сравнение потоков влаги при разных классах паросдерживания" >}}
| Конфигурация | Паропроницаемость | Поток при ΔP = 500 Па, г/(м²·сут) | Годовой поток, кг/(м²·год) |
|---|---|---|---|
| Масляная краска, 3 слоя | 0,5 пермь | 1,25 | 0,46 |
| XPS 50 мм | 0,45 пермь | 1,13 | 0,41 |
| Крафт-облицовка | 0,3 пермь | 0,75 | 0,27 |
| ГКЛ + 2 слоя латекса (класс III) | 12 пермь | 30,0 | 10,9 |
{{< /table >}}

Класс II допускает медленное высыхание — достаточное для жилого и лёгкого коммерческого строительства, если начальное содержание влаги в деревянных элементах не превышает 19 % по массе.

## Численный пример: расчёт паропроницаемости стеновой конструкции

**Условие.** Каркасная стена: ГКЛ 12,7 мм + масляная краска 3 слоя (0,5 пермь) / стекловата 140 мм (>100 пермь) / OSB 12 мм (0,7 пермь) / WRB 30 пермь. Климат: зона 5, ΔP_v = 900 Па (−20 °C снаружи, 21 °C / 45 % ОВ внутри).

**Паровое сопротивление каждого слоя:**

{{< formula display="true" >}}
Z_{paint} = \frac{1}{0{,}5} = 2{,}00; \quad Z_{wool} \approx 0; \quad Z_{OSB} = \frac{1}{0{,}7} = 1{,}43; \quad Z_{WRB} = \frac{1}{30} = 0{,}033
{{< /formula >}}

{{< formula display="true" >}}
Z_{total} = 2{,}00 + 0 + 1{,}43 + 0{,}033 = 3{,}46
{{< /formula >}}

{{< formula display="true" >}}
M_{total} = \frac{1}{3{,}46} = 0{,}289\,\text{пермь (класс I/II)}
{{< /formula >}}

**Парциальное давление на поверхности OSB** (для проверки конденсации):

Распределение перепада давления пропорционально паровым сопротивлениям. На OSB:

{{< formula display="true" >}}
\Delta P_{OSB} = 900 \times \frac{Z_{paint}}{Z_{total}} = 900 \times \frac{2{,}00}{3{,}46} = 520\,\text{Па}
{{< /formula >}}

Давление пара на поверхности OSB (со стороны тёплой полости):

{{< formula display="true" >}}
P_{v,OSB} = P_{v,in} - \Delta P_{paint} = 1054 - 520 = 534\,\text{Па}
{{< /formula >}}

Точка росы при 534 Па: T_dp ≈ −4,0 °C. Температура внутренней поверхности OSB ≈ −11 °C (расчёт по тепловому сопротивлению). Так как T_surface < T_dp, на обшивке возникает конденсация.

**Вывод.** Масляная краска создаёт паросдерживающий слой класса I/II, но паровое давление на OSB всё равно превышает насыщение при температуре поверхности в режиме сильных морозов. Для климата зоны 5 с расчётной −20 °C необходима более агрессивная стратегия: либо добавить наружную теплоизоляцию ≥ R-5 (RSI 0,88), либо применить умный паросдерживающий слой. По СП 23-101, гл. 8, расчёт накопления влаги за отопительный период должен учитывать длительность периодов конденсации.

## Требования к монтажу

**Окрашенные паросдерживающие слои:**
- Наносить минимальное число слоёв согласно спецификации для получения проектной паропроницаемости.
- Контролировать толщину мокрого плёнки: алкид 2 слоя — мин. 100 мкм сухой плёнки.
- Непрерывное покрытие без пропусков (в т.ч. вокруг проходок коммуникаций).
- Выдерживать время высыхания между слоями.

**Жёсткий пенопласт как наружная теплоизоляция:**
- Разбегать стыки (вразбежку) для исключения сквозных паровых путей.
- Герметизировать стыки совместимой лентой или пеной.
- Учитывать проходки крепежа: метизы снижают эффективное паровое сопротивление.

**Крафт-облицованный утеплитель:**
- Устанавливать крафт в сторону кондиционируемого пространства.
- Герметизировать все нахлёсты и стыки совместимой лентой.
- Крепить фланцы к элементам каркаса по внутреннему краю.

Класс II обеспечивает практичный контроль пара для традиционного строительства, балансируя защиту от влаги с гибкостью адаптации к переменным условиям среды.

File: content-ru/hvac-fundamentals/building-envelope-moisture/hygrothermal-material-properties/water-vapor-permeability/permeance-values/medium-permeance/_index.md
---
title: "Материалы со средней паропроницаемостью (1–10 пермь)"
aliases: ["Материалы со средней паропроницаемостью (1–10 пермь)"]
description: "Строительные материалы класса III с паропроницаемостью 1–10 пермь: OSB, фанера, рубероид №15, латексная краска, синтетические кровельные подложки. Гигроскопическое поведение, умный паросдерживающий эффект, расчёт потоков влаги, совместимость с климатическими зонами. Стандарты ASHRAE Fundamentals гл. 26, ASTM E96, EN 12086, СП 23-101."
date: 2024-01-15
lastmod: 2026-04-15
author: "Evgeniy Gantman"
keywords:
  - средняя паропроницаемость
  - OSB паропроницаемость
  - фанера паропроницаемость
  - класс III паросдерживающий
  - латексная краска
  - рубероид паропроницаемость
  - гигроскопический материал
categories:
  - Гигротермика ограждающих конструкций
tags:
  - паропроницаемость
  - класс III
  - OSB
  - умный паросдерживающий слой
weight: 3
---

Материалы со средней паропроницаемостью 1–10 пермь (57,5–575 нг/(м²·с·Па)) образуют наиболее распространённую группу конструктивных слоёв ограждающих конструкций. К ним относятся основные обшивочные материалы (OSB, фанера), традиционные кровельные подложки и окрашенные поверхности гипсокартона. Их ключевая особенность — гигроскопическое поведение: паропроницаемость зависит от относительной влажности, что обеспечивает частичный «умный» паросдерживающий эффект.

## Категории материалов

### Конструктивная обшивка из деревянных панелей

{{< table title="Паропроницаемость деревянных обшивочных материалов" >}}
| Материал | Толщина, мм | При сухих условиях (0/50 %) | При 50/93 % ОВ | Класс |
|---|---|---|---|---|
| Фанера (наружный клей) | 9,5 | 0,7 пермь | 0,7–1,0 пермь | II/III |
| Фанера (наружный клей) | 12,7 | 0,5 пермь | 0,5–0,8 пермь | II |
| OSB стандартная | 11 | 0,7 пермь | 2,0–3,5 пермь | II/III |
| OSB с покрытием (coated) | 11 | 3–4 пермь | 4–6 пермь | III |
| Фанера внешнего класса | — | 0,4–1,5 пермь | переменная | II/III |
{{< /table >}}

Различие паропроницаемости OSB в сухих и влажных условиях — в 3–5 раз — является ключевым для понимания реального поведения стенового пирога. Зимой при низкой ОВ (30–40 %) внутри помещения OSB ведёт себя как класс II (паросдерживающий). Летом при высокой ОВ (70–80 %) паропроницаемость OSB возрастает до 2–3,5 пермь, обеспечивая высыхание наружу.

### Окрашенные гипсовые листы

Нанесение латексной краски на ГКЛ — стандартный метод управления паропроницаемостью внутренней поверхности стены:

{{< table title="Паропроницаемость окрашенного ГКЛ" >}}
| Система покрытия | Паропроницаемость, пермь | Класс | Применение |
|---|---|---|---|
| ГКЛ без покраски (эталон) | 40–50 | паропроницаемый | Только жаркий влажный |
| Акриловый грунт + латекс 1 слой | 20–35 | III | Жаркий влажный, смешанный |
| Латекс, 2 слоя | 10–20 | III | Смешанный (зоны 3–5) |
| Латекс, 3 слоя | 5–10 | III | Холодный, смешанный |
| Акриловый грунт + латекс 2 слоя | 8–15 | III | Типовая отделка |
{{< /table >}}

Латексная краска на ГКЛ проявляет гигроскопическое поведение, противоположное OSB: при высокой ОВ паропроницаемость слегка снижается (пленка набухает). Эффект умеренный — в пределах одного класса.

### Кровельные подложки и строительные бумаги

{{< table title="Паропроницаемость кровельных подложек" >}}
| Материал | Паропроницаемость, пермь | Класс | Назначение |
|---|---|---|---|
| Рубероид №15 (асфальт-насыщенный) | 5–10 | III | Кровельная подложка, обёртка стен |
| Рубероид №30 | 2–5 | III | Повышенная надёжность, меньше паропроницаемость |
| Строительная бумага класса D | 3–8 | III | Ветрозащитный барьер, стены |
| Синтетическая кровельная подложка | 5–15 | III | Современная подложка под черепицу |
| OSB с покрытием (интегрированный WRB) | 3–6 | III | Единый слой обшивки и WRB |
{{< /table >}}

### Облицовочные материалы

- Волокнисто-цементная плита (fiber cement): 8–12 пермь — верхняя граница среднего диапазона.
- Структурная ДВП (structural fiberboard): 10–20 пермь — традиционная паропроницаемая обшивка.
- Наружный гипсовый лист (exterior gypsum sheathing): 20–30 пермь — граница среднего и высокого диапазонов.

## Гигроскопическое поведение и умный паросдерживающий эффект

### OSB как умный паросдерживающий слой

OSB демонстрирует выраженную зависимость паропроницаемости от относительной влажности:

{{< table title="Паропроницаемость OSB 11 мм в зависимости от ОВ (ASTM E96)" >}}
| ОВ, % | Паропроницаемость, пермь | Класс | Сезон |
|---|---|---|---|
| 30 | 0,7 | II | Зима (низкая ОВ в помещении) |
| 50 | 1,0–1,5 | II/III | Межсезонье |
| 70 | 2,0–2,5 | III | Лето (умеренная ОВ) |
| 80 | 2,5–3,5 | III | Лето (высокая ОВ) |
{{< /table >}}

Этот эффект означает, что OSB при высоком паровом давлении (влажная древесина) сама пропускает больше пара, ускоряя высыхание.

### Латексная краска на ГКЛ

Латексная краска проявляет умеренный гигроскопический отклик с обратной зависимостью:

- При низкой ОВ зимой (30–40 %): 15–20 пермь — более проницаема.
- При высокой ОВ летом (70–80 %): 8–12 пермь — более сдерживающая.

Это автоматически снижает летнюю паровую тягу внутрь в охлаждающих климатах — полезный эффект, хотя и менее выраженный, чем у специализированных умных мембран.

## Совместимость с климатическими зонами

### Холодный климат (зоны 5–8 IECC)

Средняя паропроницаемость снаружи (OSB/фанера) — стандартная практика при наличии внутреннего паросдерживающего слоя класса I–II. OSB в сухих зимних условиях ведёт себя как класс II (0,7 пермь), ограничивая паровой поток.

Летом OSB переходит в класс III (2–3 пермь), обеспечивая высыхание наружу. Это двойной режим работы — оптимальный для строительства в климатических зонах 5–6.

### Смешанный климат (зоны 3–5 IECC)

Средняя паропроницаемость с обеих сторон стенового пирога — оптимальная стратегия:

- Внутри: ГКЛ + 2 слоя латекса (10–20 пермь).
- Снаружи: OSB с покрытием (3–6 пермь) + паропроницаемый WRB.

Такая конструкция обеспечивает высыхание как внутрь, так и наружу в любое время года. Риск конденсации минимален при умеренных климатических нагрузках.

### Жаркий влажный климат (зоны 1–2 IECC)

Внутренняя высокая паропроницаемость (≥20 пермь) необходима для высыхания внутрь при кондиционировании. Средней паропроницаемости снаружи достаточно при непроницаемых облицовках (кирпич, EIFS с непроницаемым покрытием).

## Численный пример: тепловлажностный расчёт стены зоны 4A

**Условие.** Каркасная стена с OSB-обшивкой, климат зона 4A (Вашингтон, аналог умеренного морского климата). Зима: −5 °C снаружи, 21 °C / 40 % ОВ внутри. Лето: 35 °C / 60 % ОВ снаружи, 24 °C / 50 % ОВ внутри (охлаждение).

**Зимний режим (направление пара — наружу):**

Парциальное давление внутри: p_v,in = 0,40 × 2487 = 995 Па.

Парциальное давление снаружи при −5 °C: p_v,out = 401 Па.

ΔP_v = 995 – 401 = 594 Па.

Конструкция: ГКЛ + 2 слоя латекса (12 пермь) / стекловата (>100) / OSB 11 мм (0,7 пермь при зимних условиях) / WRB (30 пермь).

{{< formula display="true" >}}
Z_{total} = \frac{1}{12} + 0 + \frac{1}{0{,}7} + \frac{1}{30} = 0{,}083 + 1{,}429 + 0{,}033 = 1{,}545
{{< /formula >}}

{{< formula display="true" >}}
g_{winter} = \frac{594}{1{,}545} \times 57{,}5 \times 10^{-12} = 2{,}21 \times 10^{-8}\,\text{кг/(м}^2\text{·с)} = 1{,}91\,\text{г/(м}^2\text{·сут)}
{{< /formula >}}

**Летний режим (направление пара — внутрь):**

Парциальное давление снаружи при 35 °C / 60 % ОВ: p_v,out = 0,60 × 5627 = 3376 Па.

Внутри при 24 °C / 50 %: p_v,in = 0,50 × 2983 = 1492 Па.

ΔP_v = 3376 – 1492 = 1884 Па (направление — снаружи внутрь).

OSB в летних условиях: 2,5 пермь (80 % ОВ со стороны горячей облицовки).

{{< formula display="true" >}}
Z_{total,summer} = \frac{1}{12} + 0 + \frac{1}{2{,}5} + \frac{1}{30} = 0{,}083 + 0{,}400 + 0{,}033 = 0{,}516
{{< /formula >}}

{{< formula display="true" >}}
g_{summer} = \frac{1884}{0{,}516} \times 57{,}5 \times 10^{-12} = 2{,}10 \times 10^{-7}\,\text{кг/(м}^2\text{·с)} = 18{,}1\,\text{г/(м}^2\text{·сут)}
{{< /formula >}}

Летний поток в 9,5 раз превышает зимний — характерная проблема смешанного климата. Для зоны 4A необходим анализ накопления влаги за год по ASHRAE 160 или WUFI.

## Интеграция в типовые узлы

**Каркасная стена (холодный климат, зона 5–6):**

- Наружная облицовка (виниловый сайдинг) → WRB спанбонд 30 пермь → OSB 11 мм 0,7–2,0 пермь → стекловата >100 пермь → ГКЛ 12,7 мм с латексом 3 слоя 5–10 пермь.
- Паровое движение: преимущественно наружу зимой.

**Скатная кровля (смешанный климат, зона 4):**

- Черепица (≈0 пермь) → синтетическая подложка 10 пермь → фанера 12,7 мм 0,5 пермь → вентилируемый зазор → ГКЛ с латексом 10 пермь.
- Вентилируемый зазор устраняет проблему конденсации за счёт принудительного удаления пара.

## Требования к монтажу

**OSB/фанера:**
- Зазоры расширения 3,2 мм по краям панелей.
- Крепление по схеме производителя; уплотнение нахлёстов с WRB.
- Защита от намокания во время строительства: влажность >19 % при закрытии стены недопустима.

**Окрашенные отделки:**
- Указанное число слоёв для проектной паропроницаемости.
- Толщина мокрой плёнки контролируется влагомером.
- Непрерывность покрытия без пропусков вокруг проходок.

**Рубероиды и подложки:**
- Нахлёст горизонтальный ≥50 мм, вертикальный ≥150 мм.
- Укладка снизу вверх (в стиле «черепицы»).
- Герметизация проходок совместимыми материалами.

Материалы со средней паропроницаемостью формируют основу большинства реальных ограждающих конструкций, обеспечивая практичный баланс паросдерживания и высыхания при типовых строительных нагрузках по влажности.

File: content-ru/hvac-fundamentals/building-envelope-moisture/hygrothermal-material-properties/water-vapor-permeability/permeance-values/very-low-permeance/_index.md
---
title: "Материалы с очень низкой паропроницаемостью (<0,1 пермь, класс I)"
aliases: ["Материалы с очень низкой паропроницаемостью (<0,1 пермь, класс I)"]
description: "Паровые барьеры класса I (vapour barrier, <0,1 пермь): полиэтиленовые плёнки, алюминиевая фольга, ЭПДМ-мембраны, битумные покрытия. Управление риском конденсации, запрет двойных барьеров, специальные применения (подземные конструкции, холодильные помещения). Стандарты ASTM E96, ISO 12572, EN 12086, СП 50.13330."
date: 2024-01-15
lastmod: 2026-04-15
author: "Evgeniy Gantman"
keywords:
  - паровой барьер класс I
  - полиэтиленовая плёнка паропроницаемость
  - алюминиевая фольга
  - ЭПДМ мембрана
  - подземная пароизоляция
  - СП 50.13330
  - ASTM E96 влажная чаша
categories:
  - Гигротермика ограждающих конструкций
tags:
  - паровой барьер
  - класс I
  - подземные конструкции
  - конденсация
weight: 1
---

Паровые барьеры класса I (vapour barrier) с паропроницаемостью менее 0,1 пермь (<5,75 × 10⁻¹² кг/(Па·с·м²)) фактически блокируют диффузионный перенос водяного пара. При правильном размещении они предотвращают накопление влаги в ограждающих конструкциях холодного климата и защищают подземные конструкции от грунтовой влаги. При неправильном — исключают возможность высыхания и создают идеальные условия для скрытого накопления влаги и роста плесени.

## Классификация материалов

### Металлические барьеры

Металлические материалы обеспечивают абсолютную паронепроницаемость (µ → ∞ по EN ISO 10456):

- Алюминиевая фольга: 0,00 пермь — ламинированная облицовка на жёсткой теплоизоляции (полиизоцианурат с фольгой), отражающие барьеры.
- Нержавеющая сталь: 0,00 пермь — пищевые предприятия, чистые комнаты.
- Медный лист: 0,00 пермь — специализированные кровельные и подземные применения.

### Полимерные плёнки

{{< table title="Паропроницаемость полимерных плёнок (ASTM E96, влажная чаша)" >}}
| Материал | Толщина, мкм | Паропроницаемость, пермь | Применение |
|---|---|---|---|
| Полиэтилен (PE) | 100 | 0,08 | Каркасные стены, экстремальный холод |
| Полиэтилен (PE) | 150 | 0,06 | Стандартная паровая изоляция подвала |
| Полиэтилен (PE) | 200 | 0,04 | Подслойная изоляция плит перекрытия |
| Полиэтилен (PE) | 250 | 0,03 | Тяжёлые применения, фундаменты |
| Армированный PE (cross-laminated) | 200 | 0,02–0,05 | Premium-изоляция подвалов |
| Армированный PE с усилением | 150 | 0,03 | Гидроизоляция фундамента |
{{< /table >}}

Полиэтилен остаётся наиболее распространённым материалом класса I в строительстве благодаря сочетанию низкой стоимости, стабильных параметров паропроницаемости и широкой доступности.

### Эластомерные мембраны

{{< table title="Паропроницаемость эластомерных мембран" >}}
| Материал | Паропроницаемость, пермь | Применение |
|---|---|---|
| ЭПДМ (EPDM) кровельное покрытие | 0,01–0,05 | Однослойные кровельные системы |
| Битумное покрытие | 0,02–0,08 | Гидроизоляция фундамента, подземные стены |
| Напыляемый битум-резина | 0,03–0,06 | Воздухо- и паробарьерные системы |
| Самоклеящаяся SBS-мембрана | 0,02–0,05 | Герметизация проёмов окон и дверей |
| Бутилкаучуковая лента | 0,01–0,03 | Проклейка нахлёстов паробарьерных плёнок |
{{< /table >}}

## Характеристики переноса водяного пара

Скорость передачи водяного пара (WVT, water vapour transmission) через класс I минимальна. При типовых расчётных условиях:

{{< table title="Поток влаги через паровые барьеры класса I (площадь 100 м², ΔP = 1000 Па)" >}}
| Материал | Паропроницаемость, пермь | Суточный поток, г/сут | Годовой поток, кг/год |
|---|---|---|---|
| Полиэтилен 150 мкм | 0,06 | 345 | 126 |
| Полиэтилен 100 мкм | 0,08 | 460 | 168 |
| Алюминиевая фольга | 0,00 | 0 | 0 |
| ЭПДМ мембрана | 0,03 | 173 | 63 |
| Битумное покрытие | 0,06 | 345 | 126 |
{{< /table >}}

Для сравнения: OSB 11 мм (0,7 пермь) при тех же условиях пропускает 4025 г/сут — в 12 раз больше, чем полиэтилен 150 мкм.

## Требования к применению

### Климатические зоны IRC/IBC

**Холодный климат (зоны 6–8 IECC):** Класс I требуется или допускается внутри (тёплая сторона) при отсутствии значительной наружной теплоизоляции. Внутренний паровой барьер предотвращает конденсацию пара на холодной обшивке или фундаменте.

**Морской климат (зона 4 Marine):** Наружный паровой барьер (на непрерывной теплоизоляции) предотвращает летнюю парозарядку снаружи внутрь при высокой наружной влажности.

**Жаркий влажный климат (зоны 1–2):** Внутренние классы I–II запрещены без специального анализа. Наружные непроницаемые облицовки (алюкобонд, EIFS с непроницаемым покрытием) требуют высокой паропроницаемости изнутри (≥10 пермь) для обеспечения высыхания.

**По СП 50.13330:** Паровая изоляция размещается на тёплой стороне теплоизоляции со стороны помещения.

### Специальные применения

**Подслойный паровой барьер под бетонными плитами:**
- Полиэтилен ≥0,25 мм (250 мкм) или армированный эквивалент.
- Предотвращает инфильтрацию почвенного газа (радон, метан, водяной пар из грунта).
- Требует слоя капиллярного разрыва из щебня или ЭППС под плёнкой.
- Обязателен по IRC для кондиционируемых помещений, по ASTM E1643.

**Покрытие грунта в подполье и подвале:**
- Полиэтилен ≥0,15 мм по всей поверхности.
- Нахлёст в швах ≥150 мм, крепление по периметру.
- Снижает ОВ в подполье, защищает деревянный каркас от гниения.

**Холодильные склады и помещения с отрицательными температурами:**
- Непрерывный наружный паровой барьер (класс I) на тёплой стороне теплоизоляции.
- Предотвращает движение пара из тёплой стороны в изоляцию и её промерзание.
- Критична герметизация всех проходок с учётом криогенного сжатия.

## Управление риском конденсации

### Правильное размещение

Паровой барьер класса I должен располагаться на тёплой стороне теплоизоляции:

{{< diagram title="Правило размещения парового барьера" >}}
graph LR
    A["Тёплая сторона\n(помещение)"] --> B["Паровой барьер\nКласс I"]
    B --> C["Теплоизоляция"]
    C --> D["Обшивка\nили бетон"]
    D --> E["Холодная сторона\n(снаружи/грунт)"]
    style B fill:#f0a000,color:#000
{{< /diagram >}}

При размещении барьера класса I на холодной стороне (типичная ошибка) пар диффундирует изнутри, достигает барьера и конденсируется на его тёплой поверхности — прямо в полости теплоизоляции.

### Запрет двойных паровых барьеров

Размещение непроницаемых слоёв с обеих сторон стенового пирога — критическая ошибка проектирования:

- Исключается любая возможность высыхания.
- Строительная влага, попавшая при монтаже, не может выйти.
- Случайные протечки накапливаются без предела.

Пример недопустимой конструкции: XPS с фольгированной облицовкой снаружи + полиэтилен 0,15 мм изнутри. Согласно ASHRAE Fundamentals гл. 26, ни одна сторона конструкции не должна быть полностью непроницаемой, если другая сторона также имеет очень низкую паропроницаемость.

### Концентрация риска на разрывах

Зазоры и проходки в паровом барьере создают локальные зоны высокой паровой нагрузки. Скорость утечки через отверстие диаметром 25 мм в зависимости от ΔP_v:

{{< formula display="true" >}}
g_{gap} \approx D_{vapor} \cdot \frac{\Delta P_v}{R T \cdot l_{gap}}
{{< /formula >}}

Через незаделанное отверстие 25 мм × 25 мм при ΔP_v = 1000 Па может проникать влага по конвекции в количестве, эквивалентном всему диффузионному потоку через 10–20 м² барьера. Поэтому герметизация проходок критически важна.

## Численный пример: расчёт потока через подземную стену

**Условие.** Подземная стена подвала: бетон 200 мм / XPS 50 мм (наружный) / полиэтилен 150 мкм (внутренняя поверхность бетона). Грунтовые условия: T_грунт = 10 °C, ОВ ≈ 100 % (p_v = 1228 Па). Внутри подвала: 20 °C, 50 % ОВ (p_v = 1168 Па).

Поскольку внутреннее давление пара ниже внешнего, направление диффузии — снаружи внутрь.

ΔP_v = 1228 – 1168 = 60 Па (небольшой перепад).

Паропроницаемость XPS 50 мм: 0,45 пермь; бетон 200 мм µ≈100, d=0,2 м → M_beton = 1,85×10⁻¹⁰ / (100 × 0,2) = 9,25×10⁻¹² кг/(Па·с·м²) = 0,161 пермь; полиэтилен 150 мкм: 0,06 пермь.

{{< formula display="true" >}}
Z_{total} = \frac{1}{0{,}45} + \frac{1}{0{,}161} + \frac{1}{0{,}06} = 2{,}22 + 6{,}21 + 16{,}67 = 25{,}1
{{< /formula >}}

{{< formula display="true" >}}
M_{eff} = \frac{1}{25{,}1} = 0{,}040\,\text{пермь}
{{< /formula >}}

Поток влаги при ΔP_v = 60 Па через 100 м² стены за год:

{{< formula display="true" >}}
\dot{m}_{year} = 0{,}040 \times 57{,}5 \times 10^{-12} \times 60 \times 100 \times 3{,}15 \times 10^7 = 0{,}044\,\text{кг/год} \approx 44\,\text{г/год}
{{< /formula >}}

Ничтожно малое количество — 44 г/год через 100 м² стены. Полиэтилен 150 мкм является доминирующим паровым сопротивлением (66 % суммарного Z), бетон — 25 %, XPS — 9 %.

## Требования к монтажу

**Полиэтиленовые плёнки:**
- Непрерывное покрытие: нахлёсты ≥300 мм, проклейка бутилкаучуковой лентой.
- Герметизация всех проходок (электрика, сантехника, вентиляция) двойным слоем ленты.
- Механическое крепление ударными дюбелями с шагом 300–450 мм по каркасу.
- Защита от повреждений при последующих работах.

**Фольгированные покрытия теплоизоляции:**
- Стыки плит перекрывать ≥50 мм; проклеивать алюминиевой лентой.
- Избегать сжатия плит при монтаже — деформация нарушает фольгу.
- Проходки крепежа через фольгу герметизировать кровельным скотчем.

**Эластомерные мембраны:**
- Поверхность основания: чистая, сухая, без пыли.
- Температура при нанесении: не ниже +5 °C.
- Нахлёсты: самоклеящиеся ≥75 мм, жидкостные — сплошная проклейка.

## Совместимость материалов

{{< table title="Совместимость паровых барьеров с основаниями и смежными материалами" >}}
| Паровой барьер | Бетон | Дерево | Металл | УФ-стойкость | T-диапазон |
|---|---|---|---|---|---|
| Полиэтилен стабилизированный | Хорошая | Хорошая | Хорошая | Ограниченная | −40..+80 °C |
| Армированный PE | Хорошая | Хорошая | Хорошая | Ограниченная | −50..+90 °C |
| ЭПДМ | Хорошая | Хорошая | Хорошая | Отличная | −45..+120 °C |
| Битум/СБС | Отличная к бетону | Ограниченная | Хорошая | Умеренная | −20..+80 °C |
| Алюм. фольга-ламинат | Хорошая | Хорошая | Отличная | Хорошая при защите | −60..+150 °C |
{{< /table >}}

Паровые барьеры класса I обеспечивают надёжный контроль влажности при правильном климатическом обосновании размещения и тщательном монтаже с герметизацией всех проходок. Ошибки проектирования (двойные барьеры, барьер на холодной стороне) создают влажностные проблемы, значительно превышающие последствия полного отсутствия парового контроля.
