Repository: gantmane/hvac

File: content-ru/hvac-fundamentals/material-properties/physical-properties-materials/building-materials-thermal/masonry-materials/_index.md
---
title: "Теплофизические свойства материалов кладки"
aliases: ["Теплофизические свойства материалов кладки"]
description: "Теплопроводность, тепловая масса и влагостойкость кирпича, бетона, блоков CMU и природного камня для расчётов тепловых нагрузок HVAC и проектирования строительной оболочки"
date: 2024-01-15
lastmod: 2026-04-15
author: "Evgeniy Gantman"
keywords: ["теплопроводность кирпича", "тепловая масса бетона", "CMU теплоизоляция", "строительная оболочка", "гигротермальные свойства кладки"]
categories: ["Физические свойства материалов"]
tags: ["кладка", "кирпич", "бетон", "CMU", "теплопроводность", "тепловая масса"]
weight: 1
---

Материалы кладки (masonry materials) образуют критически важную категорию компонентов строительной оболочки. Их характеристики — высокая тепловая масса, переменная теплопроводность и выраженная чувствительность к влаге — непосредственно влияют на теплопотери, расчёт нагрузок HVAC и долгосрочную энергоэффективность здания. К материалам кладки относятся кирпич, бетон нормального и лёгкого класса, бетонные блоки (CMU, concrete masonry unit), природный камень, цементный раствор и штукатурка.

## Законы теплопроводности и влияние влаги

Теплопроводность (k, Вт/м·К) определяет плотность стационарного теплового потока через однородный материал согласно закону Фурье:

{{< formula display="true" >}}
q = -k \, A \, \frac{\mathrm{d}T}{\mathrm{d}x}
{{< /formula >}}

где q — тепловой поток (Вт), A — площадь поперечного сечения (м²), dT/dx — градиент температуры (К/м).

Влага принципиально меняет теплопроводность кладки: теплопроводность воды (~0,60 Вт/м·К) примерно в 25 раз превышает теплопроводность воздуха (~0,025 Вт/м·К). Проникновение влаги в пористые структуры увеличивает k тем значительнее, чем выше пористость материала.

## Кирпичные материалы

### Рядовой кирпич (строительный)

Рядовой кирпич производится преимущественно для конструктивных целей. По сравнению с лицевым он имеет меньшую плотность и более высокую пористость.

{{< table title="Теплофизические свойства рядового кирпича" >}}
| Свойство | Значение | Условия |
|---|---|---|
| Теплопроводность k | 0,40–0,70 Вт/м·К | Сухие условия |
| Плотность ρ | 1 600–1 920 кг/м³ | — |
| Удельная теплоёмкость c | 840–920 Дж/кг·К | При 20 °C |
| Температуропроводность α | 0,30–0,45 × 10⁻⁶ м²/с | Сухой |
| Водопоглощение | 10–15 % по массе | При насыщении |
{{< /table >}}

При содержании влаги 5 % по объёму теплопроводность возрастает на 30–50 %; при насыщении (15–20 % по объёму) значение k удваивается.

**Конструктивные соображения:**
- Применяется в многослойных стеновых системах с обязательным воздушным зазором и дренажом.
- Растворные швы (7–15 % площади стены) создают тепловые мосты.
- Тепловое запаздывание стены 200 мм — 6–10 часов.

### Лицевой кирпич

Производится с жёстким контролем плотности и низкой пористостью для наружных фасадов.

{{< table title="Теплофизические свойства лицевого кирпича" >}}
| Свойство | Значение |
|---|---|
| Теплопроводность k | 1,20–1,40 Вт/м·К |
| Плотность ρ | 2 000–2 240 кг/м³ |
| Удельная теплоёмкость c | 900–1 000 Дж/кг·К |
| Водопоглощение | 3–8 % по массе |
{{< /table >}}

Более высокая k требует дополнительной изоляции в климатических зонах 4 и выше по классификации ASHRAE Standard 90.1.

## Бетонные материалы

### Бетон нормального веса

Состоит из портландцемента, воды, песка и крупного заполнителя (гравий, щебень). Теплопроводность существенно зависит от типа заполнителя.

{{< table title="Теплопроводность бетона в зависимости от заполнителя (ASHRAE Handbook Fundamentals, Ch. 26)" >}}
| Заполнитель | k, Вт/м·К | Плотность, кг/м³ |
|---|---|---|
| Известняк | 1,40–1,70 | 2 240–2 320 |
| Гранит | 1,90–2,20 | 2 320–2 400 |
| Песчаник | 1,30–1,60 | 2 160–2 240 |
| Базальт | 1,70–2,00 | 2 320–2 400 |
{{< /table >}}

Удельная теплоёмкость бетона нормального веса — 880–1 050 Дж/кг·К. Каждый прирост содержания влаги на 1 % повышает k приблизительно на 5–8 %.

### Лёгкий бетон

В качестве заполнителя используют керамзит, расширенный сланец, шлак. Меньшая плотность снижает теплопроводность при сохранении конструктивной несущей способности.

{{< table title="Зависимость теплопроводности лёгкого бетона от плотности" >}}
| Плотность, кг/м³ | k, Вт/м·К | Типичное применение |
|---|---|---|
| 1 440 | 0,40–0,50 | Неконструктивный изолирующий бетон |
| 1 600 | 0,55–0,70 | Кровельные плиты |
| 1 760 | 0,70–0,85 | Конструктивный лёгкий бетон |
| 1 920 | 0,85–1,00 | Высокопрочный лёгкий бетон |
{{< /table >}}

Преимущества: масса на 20–30 % меньше, чем у бетона нормального веса; пониженные тепловые мосты через конструктивные элементы. Ограничения: стоимость на 15–25 % выше; меньшая тепловая масса снижает эффективность пассивного охлаждения.

## Бетонные блоки CMU

Бетонный блок (CMU) — универсальный конструктивный материал. Воздушные ядра существенно влияют на теплопроизводительность.

{{< table title="Сравнение теплопроизводительности вариантов CMU (блок 200 мм)" >}}
| Конфигурация | k эфф., Вт/м·К | Плотность, кг/м³ | R-значение, м²·К/Вт |
|---|---|---|---|
| Полностью залитый раствором | 0,90–1,20 | 2 080–2 240 | 0,14–0,18 |
| Пустотелый (незаполненные ядра) | 0,60–0,80 | 1 440–1 600 | 0,26–0,35 |
| Вставки EPS | — | — | 0,88–1,23 |
| Заполнение перлитом | — | — | 0,53–0,70 |
| Заполнение вермикулитом | — | — | 0,44–0,62 |
{{< /table >}}

Перемычки CMU создают тепловые мосты: стандартная двухперемычечная конструкция — 25–30 % теплового мостостроения; применение вставок EPS снижает потери через перемычки на 40–60 %.

### Влияние влаги на CMU

{{< table title="Теплопроводность CMU при различном содержании влаги" >}}
| Содержание влаги | Увеличение k | Эксплуатационное состояние |
|---|---|---|
| 0 % (печная сушка) | Базовое | Расчётное |
| 2–4 % (равновесие) | +15–25 % | Нормальное |
| 6–8 % (влажный климат) | +35–50 % | Требует дренажа |
| 10–15 % (насыщение) | +75–100 % | Аварийное |
{{< /table >}}

## Природный камень

{{< table title="Теплофизические свойства природного камня" >}}
| Материал | k, Вт/м·К | Плотность, кг/м³ | c, Дж/кг·К | α, 10⁻⁶ м²/с |
|---|---|---|---|---|
| Гранит | 2,50–3,00 | 2 560–2 720 | 790–890 | 1,10–1,40 |
| Известняк | 1,80–2,40 | 2 240–2 560 | 840–950 | 0,85–1,15 |
| Песчаник | 1,40–2,00 | 2 000–2 400 | 800–920 | 0,75–1,05 |
| Мрамор | 2,40–3,20 | 2 560–2 720 | 810–920 | 1,00–1,45 |
{{< /table >}}

Гранит и мрамор имеют минимальное водопоглощение (0,2–2 %) и практически не меняют k при увлажнении. Известняк (пористость 5–15 %) увеличивает k на 10–20 % при насыщении; песчаник — на 30–50 %.

## Материалы раствора и штукатурки

{{< table title="Теплофизические свойства раствора и штукатурки" >}}
| Материал | k, Вт/м·К | Плотность, кг/м³ | c, Дж/кг·К |
|---|---|---|---|
| Цементный раствор | 1,20–1,60 | 1 760–2 080 | 840–960 |
| Гипс с песком | 0,50–0,60 | 1 360–1 440 | 840–1 090 |
| Гипс с перлитом | 0,35–0,45 | 960–1 120 | 840–1 090 |
| Гипс с вермикулитом | 0,30–0,40 | 800–960 | 840–1 090 |
{{< /table >}}

Растворные швы составляют 7–15 % площади стены и создают тепловые мосты. Раствор типа N (меньше цемента) имеет меньшую k, чем раствор типа S.

## Тепловая масса и временной сдвиг нагрузок

Тепловая масса кладки характеризуется объёмной теплоёмкостью (volumetric heat capacity) ρ·c:

{{< table title="Объёмная теплоёмкость материалов кладки" >}}
| Материал | ρ·c, МДж/м³·К | Класс тепловой массы |
|---|---|---|
| Рядовой кирпич | 1,34–1,77 | Высокий |
| Лицевой кирпич | 1,80–2,24 | Очень высокий |
| Бетон нормального веса | 1,97–2,52 | Очень высокий |
| Лёгкий бетон | 1,21–1,92 | Умеренный–высокий |
| CMU (залит раствором) | 1,75–2,24 | Высокий |
| CMU (пустотелый) | 1,21–1,34 | Умеренный |
| Природный камень | 2,03–2,50 | Очень высокий |
{{< /table >}}

Тепловая постоянная времени стены:

{{< formula display="true" >}}
\tau = \frac{\rho \, c \, L^2}{k}
{{< /formula >}}

Для стены 200 мм из кладки τ составляет 6–14 часов, что обеспечивает смещение пиковой охлаждающей нагрузки на 4–12 часов и снижение пика на 20–40 % (ASHRAE Handbook Fundamentals, Ch. 18).

## Числовой пример: расчёт эффективного R-значения стены CMU 200 мм

Стена состоит из трёх параллельных тепловых путей: ядро CMU (60 % площади), перемычки CMU (25 %), растворные швы (15 %).

Данные:
- R ядра (EPS-вставка) = 1,76 м²·К/Вт
- R перемычки = 0,18 м²·К/Вт
- R раствора = 0,14 м²·К/Вт

По методу параллельных путей:

{{< formula display="true" >}}
U_{\text{эфф}} = \frac{A_1}{R_1} + \frac{A_2}{R_2} + \frac{A_3}{R_3}
= \frac{0{,}60}{1{,}76} + \frac{0{,}25}{0{,}18} + \frac{0{,}15}{0{,}14}
= 0{,}341 + 1{,}389 + 1{,}071 = 2{,}801 \; \text{Вт/(м}^2\text{·К)}
{{< /formula >}}

{{< formula display="true" >}}
R_{\text{эфф}} = \frac{1}{U_{\text{эфф}}} = \frac{1}{2{,}801} \approx 0{,}36 \; \text{м}^2\text{·К/Вт}
{{< /formula >}}

Эффективное R-значение почти в 5 раз ниже, чем R ядра, — тепловое мостостроение через перемычки и раствор доминирует. Вывод: непрерывная наружная изоляция обязательна для соответствия требованиям ASHRAE 90.1 в климатических зонах 4–8.

## Управление влагой в ограждающих конструкциях из кладки

Материалы кладки реализуют следующие механизмы переноса влаги:
1. **Капиллярный подсос** — доминирующий механизм для пористых материалов.
2. **Диффузия водяного пара** — вторичный механизм во внутренних условиях.
3. **Конденсация на поверхности** — при падении температуры поверхности ниже точки росы.
4. **Внутристеновая конденсация** — при неправильном размещении пароизоляции.

Критическое влагосодержание, выше которого теплопроизводительность резко снижается (IAPWS-IF97; ASHRAE Handbook Fundamentals, Ch. 26):

{{< table title="Критическое содержание влаги материалов кладки" >}}
| Материал | Критическое MC, % по массе | Рост k при критическом MC |
|---|---|---|
| Рядовой кирпич | 5–8 | +40–60 % |
| Лицевой кирпич | 3–5 | +30–45 % |
| Бетон | 4–6 | +35–50 % |
| CMU | 6–10 | +50–75 % |
| Известняк | 2–4 | +25–40 % |
{{< /table >}}

**Ключевые стратегии контроля влаги:**
- Полость 50–100 мм с дренажными отверстиями снижает миграцию влаги во внутренний слой на 80–95 %.
- Наружная изоляция поддерживает массивную стену выше точки росы и исключает тепловое мостостроение.
- Пароизоляция устанавливается на тёплой стороне; в климатических зонах 6–8 требуется плёнка ПЭ.
- Дренажная плоскость за облицовкой снижает влажность кладки на 50–70 %.

## Риск конденсации на внутренней поверхности стены

Температура внутренней поверхности:

{{< formula display="true" >}}
T_{\text{пов}} = T_{\text{вн}} - \frac{T_{\text{вн}} - T_{\text{нар}}}{R_{\text{общ}} \cdot h_i}
{{< /formula >}}

где h_i = 8,3 Вт/м²·К (коэффициент теплоотдачи внутренней поверхности вертикальных стен, ASHRAE Handbook Fundamentals, Ch. 26).

Если T_пов < T_точки_росы при расчётных условиях — риск образования конденсата и плесени; требуется дополнительная изоляция.

## Требования ASHRAE Standard 90.1 к стенам из кладки

{{< table title="Минимальные R-значения для непрерывной изоляции (н.и.) стен из CMU по климатическим зонам" >}}
| Климатическая зона | Кладка + н.и., м²·К/Вт |
|---|---|
| 1–2 | 0,41 |
| 3 | 0,41 + 0,23 н.и. |
| 4 | 0,41 + 0,28 н.и. |
| 5 | 0,41 + 0,37 н.и. |
| 6 | 0,41 + 0,41 н.и. |
| 7–8 | 0,41 + 0,58 н.и. |
{{< /table >}}

В российской практике соответствующие требования устанавливает **СП 60.13330.2020** (актуализированная редакция СНиП 41-01-2003, системы отопления, вентиляции, кондиционирования).

## Контроль качества при строительстве

Критические параметры, требующие полевой проверки:
- Толщина растворного шва: 9,5–12,7 мм.
- Процент заполнения ядер CMU раствором (при необходимости).
- Непрерывность изоляции на проходках (pipes, ducts).
- Шаг дренажных отверстий: 610–810 мм по оси.

Частые дефекты:
- Неполные растворные швы — снижение R на 10–20 %.
- Влажная кладка в оболочке — рост теплопотерь на 30–60 % до высыхания.
- Отсутствие дренажной плоскости — хроническое накопление влаги.

## Источники и нормативные документы

- ASHRAE Handbook Fundamentals, Ch. 26 «Heat, Air, and Moisture Control in Building Assemblies», Tables 1, 4.
- ASHRAE Handbook Fundamentals, Ch. 18 «Nonresidential Cooling and Heating Load Calculations».
- ASHRAE Standard 90.1-2022, Section 5.5, Table A3.1.
- СП 60.13330.2020 «Отопление, вентиляция и кондиционирование воздуха».
- ГОСТ 28547-90 «Материалы строительные. Термины и определения».
- IAPWS-IF97 — термодинамические свойства воды (для расчётов влагосодержания).

File: content-ru/hvac-fundamentals/material-properties/physical-properties-materials/building-materials-thermal/metals/_index.md
---
title: "Теплофизические свойства металлов в системах HVAC"
aliases: ["Теплофизические свойства металлов в системах HVAC"]
description: "Теплопроводность, тепловая диффузивность, коэффициенты теплового расширения и анализ тепловых мостиков для меди, алюминия, стали и нержавеющей стали в системах HVAC"
date: 2024-01-15
lastmod: 2026-04-15
author: "Evgeniy Gantman"
keywords: ["теплопроводность металлов", "тепловые мостики HVAC", "тепловое расширение трубопроводов", "медь алюминий сталь", "конденсация тепловые мосты"]
categories: ["Физические свойства материалов"]
tags: ["металлы", "медь", "алюминий", "сталь", "тепловые мостики", "тепловое расширение"]
weight: 3
---

Металлы — основные конструкционные и теплопередающие материалы в системах HVAC. Высокая теплопроводность, механическая прочность и долговечность делают их незаменимыми для воздуховодов, трубопроводов, теплообменников и корпусов оборудования. Понимание теплофизических свойств металлов необходимо для расчётов теплопередачи, анализа тепловых мостиков, предотвращения конденсации и компенсации теплового расширения.

## Теплопроводность металлов HVAC

Теплопроводность k (Вт/м·К) — наиболее критичное тепловое свойство для приложений HVAC. Значения приведены при 20 °C, если не указано иное.

### Металлы с высокой теплопроводностью

{{< table title="Теплопроводность меди, сплавов и алюминия при 20 °C" >}}
| Материал | k, Вт/м·К | Основное применение в HVAC |
|---|---|---|
| Медь (отожжённая) | 385–401 | Трубопроводы хладагента, ГВС, змеевики |
| Латунь 70/30 (Cu-Zn) | 109–125 | Корпуса клапанов, фитинги |
| Бронза 90/10 (Cu-Sn) | 42–50 | Специальные теплообменники |
| Алюминий технической чистоты | 205–237 | Рёбра змеевиков, воздушные теплообменники |
| Сплав Al 1100 | 222 | Листы воздуховодов специального назначения |
| Сплав Al 3003 (Al-Mn) | 162 | Рёберные поверхности |
| Сплав Al 6061-T6 | 167 | Конструктивные элементы |
| Сплав Al 6063-T5 (экструзия) | 201 | Профили теплообменников |
{{< /table >}}

Температурная зависимость меди: k(T) ≈ 401 − 0,06(T − 20) (T в °C). При 100 °C k ≈ 379 Вт/м·К, при 200 °C — 374 Вт/м·К.

### Металлы со средней теплопроводностью

{{< table title="Теплопроводность сталей при 20 °C" >}}
| Материал | k, Вт/м·К | Применение |
|---|---|---|
| Углеродистая сталь (ASTM A36) | 51,9 | Воздуховоды, трубопроводы пара и воды |
| Оцинкованная сталь (эфф.) | ~52 | Листовые воздуховоды, наружные корпуса |
| Среднеуглеродистая сталь 0,5 % C | 48,0 | Котлы, конструктивные опоры |
{{< /table >}}

Теплопроводность углеродистой стали снижается с температурой: при 500 °C k ≈ 39,2 Вт/м·К.

### Металлы с низкой теплопроводностью

{{< table title="Теплопроводность нержавеющей стали" >}}
| Марка | k при 20 °C, Вт/м·К | k при 500 °C, Вт/м·К | Применение |
|---|---|---|---|
| Тип 304 (18-8, аустенитная) | 16,2 | 21,4 | Коррозионностойкие трубопроводы, пищевые производства |
| Тип 316 (с Mo) | 16,3 | — | Химические и прибрежные среды |
| Тип 409 (ферритная) | 25,0 | — | Выхлопные системы |
| Тип 430 (ферритная) | 26,0 | — | Декоративные элементы |
{{< /table >}}

Аустенитные марки (304, 316) показывают обратную температурную зависимость: k растёт с температурой — результат аустенитной кристаллической структуры.

## Тепловая диффузивность и теплоёмкость

Тепловая диффузивность α = k/(ρ·c) определяет скорость изменения температуры в нестационарных режимах (пуск, останов, циклические нагрузки).

{{< table title="Теплофизические свойства металлов HVAC при 20 °C" >}}
| Металл | ρ, кг/м³ | c, Дж/кг·К | k, Вт/м·К | α, м²/с × 10⁻⁶ |
|---|---|---|---|---|
| Медь | 8 933 | 385 | 398 | 112 |
| Алюминий (техн. чист.) | 2 702 | 903 | 237 | 84,2 |
| Алюминий 6061 | 2 700 | 896 | 167 | 64,0 |
| Углеродистая сталь | 7 850 | 434 | 51,9 | 13,6 |
| Нержавеющая 304 | 8 000 | 500 | 16,2 | 4,05 |
| Латунь 70/30 | 8 520 | 380 | 120 | 37,1 |
{{< /table >}}

Высокая диффузивность меди (112 × 10⁻⁶ м²/с) обеспечивает быстрое тепловое равновесие в холодильных контурах. Низкая диффузивность нержавеющей стали (4,05 × 10⁻⁶ м²/с, в 28 раз меньше меди) вызывает значительное тепловое запаздывание в нестационарных режимах.

## Свойства теплового расширения

Коэффициент линейного теплового расширения (КЛТР, мкм/м·К или 10⁻⁶/К) определяет изменение размеров с температурой. Недостаточная компенсация расширения вызывает напряжения в трубах, разрушение соединений, коробление.

{{< table title="КЛТР металлов HVAC в диапазоне 20–100 °C" >}}
| Металл | α, мкм/м·К |
|---|---|
| Медь | 16,5 |
| Алюминий | 23,1 |
| Углеродистая сталь | 11,7 |
| Нержавеющая 304 | 17,3 |
| Нержавеющая 316 | 16,0 |
| Латунь | 18,7 |
| Оцинкованная сталь | 11,7 |
{{< /table >}}

Расчёт линейного расширения:

{{< formula display="true" >}}
\Delta L = \alpha \cdot L_0 \cdot \Delta T
{{< /formula >}}

## Числовой пример: компенсация расширения медного трубопровода ГВС

**Условие.** Медный трубопровод горячего водоснабжения длиной L₀ = 30,5 м. Температура меняется от 21 °C (монтаж) до 82 °C (рабочий режим), ΔT = 61 К.

**Решение.**

{{< formula display="true" >}}
\Delta L = 16{,}5 \times 10^{-6} \; \frac{\text{м}}{\text{м·К}} \times 30{,}5 \; \text{м} \times 61 \; \text{К} = 0{,}0307 \; \text{м} \approx 30{,}7 \; \text{мм}
{{< /formula >}}

Расширение 30,7 мм требует компенсационных петель или сильфонных компенсаторов. Минимальная длина плеча П-образной петли:

{{< formula display="true" >}}
W = 0{,}707 \sqrt{D \cdot L \cdot \Delta L}
{{< /formula >}}

где D — наружный диаметр трубы, L — длина пролёта, ΔL — расширение. Расстояния анкеров и направляющих — по ASME B31.9. Для диференциального расширения соединений алюминий–сталь: Δα = 23,1 − 11,7 = 11,4 мкм/м·К; при ΔT = 50 К и L = 1 м дифференциальное смещение составит 0,57 мм, что требует гибких переходников.

## Тепловые мостики через металлические элементы

Металлы создают тепловые мостики через изолированные узлы, вызывая локализованные теплопотери и риск конденсации.

### Снижение эффективного R-значения стены с металлическими стойками

**Пример.** Секция стены шириной 400 мм; стальные стойки 90 × 1,5 мм с шагом 400 мм; изоляция полости RSI = 2,3 м²·К/Вт.

Доли площади:
- Сталь: 1,5/400 = 0,00375 (0,375 %)
- Изоляция: 399,5/400 = 0,99625 (99,625 %)

Соотношение k: сталь/стекловолокно = 45/0,04 = 1 125:1.

Несмотря на то что сталь занимает < 0,4 % площади, 2D/3D-эффекты теплопроводности вокруг стойки обеспечивают 15–25 % общей теплопередачи.

**Стратегии снижения:**
- Непрерывная наружная изоляция (ci) разрывает тепловой мостик.
- Вставки из полиамида или фенольной смолы в металлических узлах.
- Применение низкотеплопроводных крепежей (нержавеющая сталь k ≈ 16 Вт/м·К вместо углеродистой k ≈ 45 Вт/м·К).

### Расчёт риска конденсации при тепловом мостике

Температура поверхности в зоне мостика:

{{< formula display="true" >}}
T_{\text{пов}} = T_{\text{вн}} - U_{\text{лок}} \cdot (T_{\text{вн}} - T_{\text{нар}})
{{< /formula >}}

**Пример.** T_вн = 21 °C, φ = 50 %, T_точки_росы = 10,5 °C; T_нар = −10 °C. Стальной кронштейн снижает RSI стены до 0,9 м²·К/Вт (U = 1,11 Вт/м²·К).

{{< formula display="true" >}}
T_{\text{пов}} = 21 - 1{,}11 \times (21 - (-10)) = 21 - 34{,}4 = -13{,}4 \; °\text{C}
{{< /formula >}}

Температура поверхности −13,4 °C находится значительно ниже точки росы 10,5 °C — конденсация неизбежна. На практике внутренняя плёнка воздуха снижает перепад, но риск остаётся критически высоким. Решение: тепловой разрыв из полиамида или фенольной смолы, паровой замедлитель с внутренней стороны.

## Гальваническая коррозия в узлах разнородных металлов

Гальваническая коррозия возникает при контакте разнородных металлов в присутствии электролита (вода, конденсат). Потенциал коррозии определяется положением металлов в электрохимическом ряду:

{{< table title="Подверженность коррозии металлов HVAC (анодные — корродируют, катодные — защищены)" >}}
| Металл | Роль в паре |
|---|---|
| Цинк (оцинковка) | Анодный — корродирует |
| Алюминиевые сплавы | Анодный |
| Углеродистая сталь | Анодный |
| Нержавеющая 304 (активная) | Промежуточный |
| Медные сплавы | Катодный — защищён |
| Нержавеющая 304 (пассивная) | Катодный |
{{< /table >}}

**Правила проектирования:**
1. Избегать прямого контакта металлов с разностью потенциалов > 0,25 В.
2. Применять диэлектрические муфты и изолирующие фитинги.
3. Соединения разнородных металлов изолировать от конденсационного мостика.
4. Проектировать анод с большей площадью поверхности, чем катод.

**Типичные проблемные пары:** медь к стали (использовать диэлектрическую муфту); алюминий к стали (изолировать или применять крепёж из нержавеющей стали); медь к оцинковке (цинк корродирует).

## Выбор металла по приложению

{{< table title="Критерии выбора металла для компонентов HVAC" >}}
| Металл | Преимущества | Ограничения | Типичное применение |
|---|---|---|---|
| Медь | Лучшая теплопроводность, биостатичность, коррозионостойкость | Высокая стоимость, потенциальная гальваническая коррозия | Хладагентные трубопроводы, ГВС, змеевики |
| Алюминий | Лёгкий, хорошая k, коррозионостойкий | Гальваническая коррозия с медью/сталью | Рёберные змеевики, воздухообрабатывающие установки |
| Углеродистая сталь | Экономичный, высокая прочность, свариваемый | Подвержен коррозии, требует защиты | Воздуховоды, гидравлика, котлы |
| Нержавеющая 304/316 | Коррозионостойкая, долговечная | Высокая стоимость (в 3–5 раз), низкая k | Химические среды, пищевая промышленность, прибрежные объекты |
| Оцинкованная сталь | Защита от коррозии, отраслевой стандарт | Ограничение температуры < 200 °C | Листовые воздуховоды, наружные корпуса |
{{< /table >}}

## Проектирование воздуховодов и трубопроводов

**Воздуховоды низкого давления (< 500 Па):** оцинкованная сталь калибра 24–16 по SMACNA; тепловое расширение компенсируется гибкими соединениями у оборудования. **Воздуховоды высокого давления (> 500 Па):** более тяжёлый калибр или сварные швы; при ΔT > 30 °C требуются компенсаторы. **Специальные применения:** нержавеющая сталь — агрессивные среды, T > 200 °C; алюминий — коррозионные среды, несовместимые с оцинкованной сталью.

**Изоляция трубопроводов:**
- Минимизировать сжатие изоляции на металлических опорах.
- Непрерывность паровой мембраны на проходках предотвращает конденсацию на мостиках.
- Коррозионностойкий крепёж соответствует материалу трубы и среде.

**Теплообменники:** медь/алюминий для поверхностей теплопередачи; рёберная эффективность η зависит от k материала ребра — по формуле ребра конечной длины (ASHRAE Handbook Fundamentals, Ch. 4). Предельные температуры: медь < 120 °C (для мягкопаяных соединений), алюминий < 175 °C, нержавеющая сталь — до 540 °C и выше.

## Нормативные документы и источники

- ASHRAE Handbook Fundamentals 2021, Ch. 4 «Heat Transfer», Ch. 26 «Heat, Air, and Moisture Control», Ch. 33 «Physical Properties of Materials».
- ASME B31.9 «Building Services Piping» — компенсация теплового расширения.
- SMACNA HVAC Duct Construction Standards, Metal and Flexible, 2005.
- SMACNA Architectural Sheet Metal Manual, 2012.
- ASHRAE Standard 90.1-2022, Section 5.5.3, Table A3.1.
- СП 60.13330.2020 «Отопление, вентиляция и кондиционирование воздуха».

File: content-ru/hvac-fundamentals/material-properties/physical-properties-materials/building-materials-thermal/other-materials/_index.md
---
title: "Прочие строительные материалы: стекло, керамика, гипс, мембраны, грунт"
aliases: ["Прочие строительные материалы: стекло, керамика, гипс, мембраны, грунт"]
description: "Теплофизические свойства стекла, остеклений, керамики, гипсокартона, кровельных мембран и грунтовых материалов для расчётов нагрузок HVAC и проектирования строительной оболочки"
date: 2024-01-15
lastmod: 2026-04-15
author: "Evgeniy Gantman"
keywords: ["теплопроводность стекла", "стеклопакет U-фактор", "гипсокартон теплопроводность", "кровельные мембраны", "почва теплопроводность HVAC"]
categories: ["Физические свойства материалов"]
tags: ["стекло", "керамика", "гипс", "кровельные мембраны", "грунт", "теплопередача"]
weight: 5
---

Строительные материалы, выходящие за рамки традиционных конструктивных и теплоизоляционных категорий, — стекло, керамика, гипсовые изделия, кровельные мембраны и грунтовые материалы — существенно влияют на расчёты тепловых нагрузок и производительность систем HVAC. Точные данные об их теплофизических свойствах обеспечивают корректные расчёты в соответствии с ASHRAE Handbook Fundamentals и соответствие требованиям энергетических кодексов.

## Стекло и остекление

### Однородное листовое стекло

Теплопроводность флоат-стекла практически не зависит от состава и толщины.

{{< table title="Теплофизические свойства флоат-стекла" >}}
| Тип | k, Вт/м·К | c, Дж/кг·К | ρ, кг/м³ | α, м²/с × 10⁻⁷ |
|---|---|---|---|---|
| Прозрачное флоат | 1,0 | 750 | 2 500 | 5,3 |
| Тонированное | 0,9–1,0 | 750 | 2 500 | 4,8–5,3 |
| Низкожелезистое | 1,0 | 750 | 2 500 | 5,3 |
| Керамическое стекло (огнестойкое) | 1,1–1,3 | 800 | 2 500 | 5,5–6,5 |
{{< /table >}}

Покрытия low-e не меняют теплопроводность подложки, но резко снижают степень черноты поверхности:
- Непокрытое стекло: ε = 0,84.
- Жёсткое покрытие low-e: ε = 0,15–0,20.
- Мягкое покрытие low-e: ε = 0,04–0,10.

### Стеклопакеты (IGU — insulated glazing unit)

Эффективное тепловое сопротивление стеклопакета определяется теплопроводностью заполняющего газа, шириной зазора и конструкцией дистанционной рамки.

{{< table title="Теплопроводность газов-наполнителей IGU при 10 °C" >}}
| Газ | k, Вт/м·К | Снижение vs воздух | Оптимальная ширина зазора |
|---|---|---|---|
| Воздух | 0,0241 | — | 12–16 мм |
| Аргон | 0,0163 | −32 % | 12–16 мм |
| Криптон | 0,0088 | −63 % | 8–10 мм |
| Ксенон | 0,0051 | −79 % | 6–8 мм |
{{< /table >}}

Конструкция дистанционной рамки критически влияет на краевой тепловой мостик:
- Алюминиевая рамка: k = 160 Вт/м·К — доминирующий мостик.
- Нержавеющая сталь: k = 17 Вт/м·К.
- Тёплый дистанционный профиль (пластик/гибрид): k = 0,2–0,3 Вт/м·К.

{{< table title="Интегральные тепловые характеристики остекления (центр стекла)" >}}
| Конструкция | U-фактор, Вт/м²·К | SHGC | Видимое пропускание |
|---|---|---|---|
| Однокамерное прозрачное | 5,8 | 0,86 | 0,90 |
| Двухкамерное прозрачное | 2,8 | 0,76 | 0,81 |
| Двухкамерное low-e | 1,4–1,7 | 0,32–0,70 | 0,70–0,80 |
| Трёхкамерное low-e | 0,8–1,1 | 0,28–0,50 | 0,65–0,75 |
{{< /table >}}

(Источник: ASHRAE Handbook Fundamentals, Ch. 15 «Fenestration».)

Температурные пределы стекла:
- Отожжённое: непрерывная работа до 100 °C; тепловой удар — допустимый перепад 40–50 °C по панели.
- Закалённое: до 250 °C; тепловой удар — 200 °C.

## Керамические материалы

### Полнотелый и пустотелый кирпич из обожжённой глины

{{< table title="Теплофизические свойства обожжённой керамики" >}}
| Тип | Плотность, кг/м³ | k, Вт/м·К | c, Дж/кг·К | Объёмная теплоёмкость, кДж/м³·К |
|---|---|---|---|---|
| Полнотелый кирпич (ρ 1 600) | 1 600 | 0,60–0,70 | 920 | 1 472 |
| Полнотелый кирпич (ρ 2 000) | 2 000 | 0,80–0,90 | 920 | 1 840 |
| Пустотелая плитка | 1 200–1 400 | 0,40–0,50 | 920 | — |
{{< /table >}}

Коэффициент теплового расширения обожжённой глины: 5–7 × 10⁻⁶ /°C. Тепловое запаздывание стены 200 мм — 8–10 часов.

### Керамическая и фарфоровая плитка

{{< table title="Теплофизические свойства напольной и настенной плитки" >}}
| Материал | k, Вт/м·К | c, Дж/кг·К | ρ, кг/м³ | Объёмная теплоёмкость, МДж/м³·К |
|---|---|---|---|---|
| Керамическая плитка | 1,0–1,3 | 840 | 2 300 | 1,93 |
| Фарфоровая плитка | 1,2–1,5 | 880 | 2 400 | 2,11 |
| Клинкерная плитка | 1,0–1,2 | 850 | 2 200 | 1,87 |
| Цементная затирка | 0,9–1,1 | — | — | — |
| Тонкослойный клей | 0,7–0,9 | — | — | — |
{{< /table >}}

**Влияние на системы HVAC.** Фарфор (k = 1,2–1,5 Вт/м·К) обеспечивает хорошее распределение температуры над трубами лучистого отопления (время отклика системы при 12 мм фарфора — 1,5–2 ч). Низкая паропроницаемость создаёт влагобарьер; температура поверхности должна оставаться выше точки росы, особенно в бассейнах и влажных помещениях.

## Гипсовые изделия

### Гипсокартон (гипсовая плита)

{{< table title="Теплофизические свойства гипсокартона" >}}
| Тип | k, Вт/м·К | c, Дж/кг·К | ρ, кг/м³ | RSI на 12,7 мм, м²·К/Вт |
|---|---|---|---|---|
| Стандартный | 0,16–0,17 | 1 090 | 640 | 0,079 |
| Тип X (огнестойкий) | 0,17–0,18 | 1 090 | 730 | 0,074 |
| Влагостойкий | 0,16–0,17 | 1 090 | 660 | 0,079 |
| С алюминиевой фольгой | 0,16 (ядро) | 1 090 | 640 | 0,079 + отражающее RSI |
{{< /table >}}

Содержание влаги резко увеличивает k: при 10 % по массе k возрастает до 0,42 Вт/м·К (+163 % к сухому). При 100–150 °C гипс дегидратирует, выделяя химически связанную воду — это создаёт пароохлаждающий экран при пожаре. Тип X (15,9 мм): огнестойкость 60 мин.

Фольгированный лист добавляет отражающее сопротивление RSI ≈ 0,44 м²·К/Вт при наличии воздушного зазора ≥ 19 мм.

### Трёхслойная гипсовая штукатурка

{{< table title="Слои трёхслойной штукатурки 19 мм" >}}
| Слой | Толщина, мм | k, Вт/м·К | ρ, кг/м³ |
|---|---|---|---|
| Стартовый | 6–10 | 0,22–0,25 | 1 200 |
| Промежуточный | 6–10 | 0,22–0,25 | 1 200 |
| Финишный | 2–3 | 0,20–0,22 | 1 150 |
{{< /table >}}

Полное RSI сборки 19 мм ≈ 0,086 м²·К/Вт; объёмная теплоёмкость 1,32–1,38 МДж/м³·К — выше, чем у гипсокартона.

## Кровельные мембраны

### Однослойные мембраны

Тепловое сопротивление одиночных мембран пренебрежимо мало. Их главное тепловое значение — солнечная отражательная способность (solar reflectance, SR).

{{< table title="Свойства однослойных кровельных мембран" >}}
| Мембрана | k, Вт/м·К | c, Дж/кг·К | ρ, кг/м³ | SR (белый) | Индекс SRI |
|---|---|---|---|---|---|
| EPDM чёрный | 0,23–0,25 | 2 000 | 1 200 | 0,06 | 1 |
| EPDM белый | 0,23–0,25 | 2 000 | 1 200 | 0,69 | 84 |
| ПВХ белый | 0,16–0,19 | 1 050 | 1 400 | 0,83 | 104 |
| ТПО белый | 0,17–0,20 | 1 800 | 1 200 | 0,85 | 106 |
| ТПО загар | 0,17–0,20 | 1 800 | 1 200 | 0,45 | 50 |
{{< /table >}}

(SRI — Solar Reflectance Index по ASTM E1980.)

RSI мембраны 1,5 мм: EPDM — 0,006 м²·К/Вт; ПВХ/ТПО — 0,008 м²·К/Вт. Белая мембрана снижает температуру поверхности кровли на 30–50 °C относительно чёрной в летний день, сокращая тепловой поток через хорошо изолированную кровлю на 50–80 Вт/м².

Рабочие температуры: EPDM −45...+150 °C; ПВХ −35...+80 °C непрерывно; ТПО −40...+115 °C.

### Битумные кровельные системы (BUR и модифицированный битум)

{{< table title="Теплофизические свойства слоёв битумной кровли BUR" >}}
| Слой | k, Вт/м·К | Типичная толщина, мм |
|---|---|---|
| Асфальт/битум | 0,17 | 3–5 на слой |
| Стеклянный войлок | 0,04 | 0,8–1,2 |
| Гравийная посыпка | 0,8–1,2 | 10–20 |
{{< /table >}}

APP-модифицированный битум: k = 0,17–0,20 Вт/м·К; рабочий диапазон −30...+120 °C. SBS-модифицированный: k = 0,17–0,19 Вт/м·К; диапазон −45...+135 °C; превосходная гибкость при низких температурах.

### Битумная черепица

Стандартная трёхпластовая черепица: k = 1,1–1,3 Вт/м·К; RSI ≈ 0,003 м²·К/Вт (пренебрежимо). Цвет черепицы значительно влияет на нагрев подкровельного пространства: чёрная черепица нагревается на 60–70 °C выше наружной температуры, «холодная» черепица ENERGY STAR (SR ≥ 0,25) — на 25–40 °C.

## Грунтовые и земляные материалы

### Теплофизические свойства почв

Теплопроводность почвы сильно зависит от влажности — разброс от сухого до насыщенного состояния достигает 5–10 раз.

{{< table title="Теплопроводность почв в зависимости от влажности" >}}
| Тип почвы | k сухой, Вт/м·К | k влажный (15–25 %), Вт/м·К | k насыщенный, Вт/м·К |
|---|---|---|---|
| Песок | 0,30–0,40 | 1,5–2,0 | 2,0–3,0 |
| Ил | 0,25–0,35 | 1,3–1,8 | 1,8–2,5 |
| Глина | 0,25–0,30 | 1,1–1,5 | 1,3–2,0 |
| Суглинок | 0,25–0,35 | 1,2–1,7 | 1,5–2,5 |
| Гравий | 0,40–0,50 | 1,8–2,5 | 2,5–3,5 |
{{< /table >}}

Вода (k = 0,60 Вт/м·К) вытесняет воздух (k = 0,025 Вт/м·К) в порах — вот причина колоссального влияния влажности.

### Сезонное затухание температуры с глубиной

Амплитуда годовых колебаний температуры на глубине z:

{{< formula display="true" >}}
A(z) = A_0 \exp\!\left(-\frac{z}{d}\right), \quad d = \sqrt{\frac{\alpha \cdot P}{\pi}}
{{< /formula >}}

где A₀ — амплитуда на поверхности (°C), P — период (365 суток = 3,15 × 10⁷ с), α — температуропроводность почвы (м²/с).

**Числовой пример.** Влажный суглинок: α = 0,05 × 10⁻⁶ м²/с (типовое значение для умеренно влажной почвы).

{{< formula display="true" >}}
d = \sqrt{\frac{0{,}05 \times 10^{-6} \times 3{,}15 \times 10^7}{\pi}} = \sqrt{\frac{1{,}575}{\pi}} \approx 0{,}708 \; \text{м}
{{< /formula >}}

{{< table title="Затухание годовых колебаний температуры почвы (α = 0,05 × 10⁻⁶ м²/с)" >}}
| Глубина, м | Снижение амплитуды | Временное запаздывание, сут |
|---|---|---|
| 0 (поверхность) | 100 % | 0 |
| 0,5 | 49 % | 22 |
| 1,0 | 24 % | 44 |
| 2,0 | 6 % | 88 |
| 3,0 | 1,5 % | 132 |
{{< /table >}}

На глубине > 3 м температура практически стабильна и соответствует среднегодовой температуре воздуха. Этот эффект используется в геотермальных тепловых насосах (ground-source heat pump, GSHP).

### Применение в HVAC-системах

**Геотермальные тепловые насосы.** Точные данные о k почвы необходимы для расчёта длины контуров заземления. Для систем мощностью > 50 кВт рекомендуется натурное испытание теплового отклика (thermal response test, TRT) по рекомендациям IGSHPA. Типовые расчётные значения: влажная почва — k = 1,5–2,5 Вт/м·К; типовая объёмная теплоёмкость — 1,8–2,8 МДж/м³·К.

**Изоляция фундаментных плит.** Тепловые потери в грунт определяются главным образом по периметру плиты; центральная зона плиты — значительно меньший путь потерь. Более высокое влагосодержание почвы увеличивает теплопотери.

**Заполнитель под плиту.** Щебёночно-гравийное основание: k сухое — 0,8–1,5 Вт/м·К; k влажное — 1,5–2,2 Вт/м·К. Хороший дренаж основания снижает k и теплопотери.

## Числовой пример: тепловые потери плиты через грунт

**Условие.** Фундаментная плита площадью 100 м², периметр 40 м, без изоляции по периметру. T_вн = 20 °C, T_грунт = 5 °C (глубина промерзания), k суглинка = 1,5 Вт/м·К, толщина грунта от плиты до условной границы постоянной температуры = 2 м.

**Приближённый расчёт (однородный грунт, стационарный режим):**

{{< formula display="true" >}}
q = k_{\text{грунт}} \cdot A \cdot \frac{\Delta T}{L} = 1{,}5 \times 100 \times \frac{20 - 5}{2} = 1 \, 125 \; \text{Вт}
{{< /formula >}}

Добавление периметральной изоляции XPS 100 мм (k = 0,030 Вт/м·К, R = 3,3 м²·К/Вт) по контуру 40 м × 0,6 м глубиной снижает потери через периметральный путь на 60–70 %. Согласно ASHRAE Handbook Fundamentals Ch. 18 (метод Уолтона для плит на грунте), фактические потери требуют учёта двумерных эффектов теплопроводности в углах.

## Нормативные документы и источники

- ASHRAE Handbook Fundamentals 2021, Ch. 15 «Fenestration», Ch. 18 «Nonresidential Cooling and Heating Load Calculations», Ch. 26 «Heat, Air, and Moisture Control».
- ASHRAE Standard 90.1-2022, Section 5 «Building Envelope».
- ASTM E1980 «Standard Practice for Calculating Solar Reflectance Index of Horizontal and Low-Sloped Opaque Surfaces».
- IGSHPA Ground Source Heat Pump Residential and Light Commercial Design and Installation Guide.
- СП 60.13330.2020 «Отопление, вентиляция и кондиционирование воздуха».
- ГОСТ 28547-90 «Материалы строительные».

File: content-ru/hvac-fundamentals/material-properties/physical-properties-materials/building-materials-thermal/plastics/_index.md
---
title: "Теплофизические свойства пластиков в системах HVAC"
aliases: ["Теплофизические свойства пластиков в системах HVAC"]
description: "Теплопроводность, тепловое расширение, температурные ограничения и критерии выбора ПВХ, ХПВХ, АБС, полиэтилена, полипропилена и стеклопластика для трубопроводов и воздуховодов HVAC"
date: 2024-01-15
lastmod: 2026-04-15
author: "Evgeniy Gantman"
keywords: ["ПВХ ХПВХ трубопроводы HVAC", "теплопроводность пластиков", "тепловое расширение пластиков", "стеклопластик воздуховоды", "ПЭВП геотермальный контур"]
categories: ["Физические свойства материалов"]
tags: ["пластики", "ПВХ", "ХПВХ", "полиэтилен", "стеклопластик", "теплопроводность", "тепловое расширение"]
weight: 4
---

Пластики выполняют критически важные функции в системах HVAC: трубопроводы дренажа, распределение холодной и горячей воды, изоляция, корпуса оборудования и воздуховоды специального назначения. Их теплофизические свойства существенно отличаются от металлов, что требует специального подхода к проектированию компенсации теплового расширения, подвески трубопроводов и проверки температурных ограничений.

## Основные теплофизические свойства

Пластики занимают узкий диапазон теплопроводности (0,14–0,51 Вт/м·К), значительно ниже металлов. Это делает их эффективными тепловыми изоляторами, но ограничивает рассеивание тепла в ряде приложений.

{{< table title="Теплопроводность и теплоёмкость конструкционных пластиков HVAC" >}}
| Материал | k, Вт/м·К | c, кДж/кг·К | ρ, кг/м³ |
|---|---|---|---|
| ПВХ жёсткий (поливинилхлорид) | 0,17–0,19 | 0,90–1,00 | 1 380 |
| ХПВХ (хлорированный ПВХ) | 0,14–0,16 | 0,92–1,05 | 1 540 |
| АБС (акрилонитрилбутадиенстирол) | 0,18–0,22 | 1,30–1,47 | 1 050 |
| Полипропилен (ПП) | 0,22–0,24 | 1,88–1,92 | 905 |
| ПЭНД (полиэтилен высокой плотности) | 0,42–0,51 | 1,90–2,30 | 950 |
| Поликарбонат (ПК) | 0,19–0,22 | 1,17–1,25 | 1 200 |
| Нейлон ПА-6 | 0,23–0,26 | 1,60–1,70 | 1 130 |
| Стеклопластик (FRP, полиэстер/стекло) | 0,25–0,35 | 1,05–1,26 | 1 600–1 700 |
{{< /table >}}

## Характеристики теплового расширения

Коэффициент линейного теплового расширения (КЛТР) пластиков в 5–10 раз выше, чем у металлов, — фундаментальное требование к проектированию трубопроводных систем.

{{< table title="КЛТР пластиков и ориентировочное расширение" >}}
| Материал | КЛТР, × 10⁻⁶ /К | Расширение 30 м при ΔT = 56 К, мм |
|---|---|---|
| ПВХ жёсткий | 50–54 | 84–91 |
| ХПВХ | 54–68 | 91–114 |
| АБС | 72–108 | 121–182 |
| Полипропилен | 90–150 | 151–252 |
| ПЭНД | 100–200 | 168–336 |
| Поликарбонат | 65–70 | 109–118 |
| Стеклопластик FRP | 10–30 | 17–50 |
| Углеродистая сталь (для сравнения) | 11,7 | 20 |
{{< /table >}}

**Числовой пример.** Участок ПВХ-трубопровода L₀ = 30,5 м; ΔT = 56 К (монтаж при 4 °C, рабочая температура 60 °C):

{{< formula display="true" >}}
\Delta L = \alpha \cdot L_0 \cdot \Delta T = 52 \times 10^{-6} \, \text{К}^{-1} \times 30{,}5 \, \text{м} \times 56 \, \text{К} \approx 89 \, \text{мм}
{{< /formula >}}

89 мм суммарного расширения требуют: компенсационных П-образных петель, гибких муфт, деформационных швов и закреплённых анкерных точек по стандартам ASME B31.9.

## Отдельные материалы HVAC

### ПВХ (поливинилхлорид)

**Тепловые свойства:** k = 0,17 Вт/м·К; максимальная непрерывная температура 60 °C; температура теплового деформирования (при 0,45 МПа) — 65–80 °C; КЛТР = 50–54 × 10⁻⁶ /К.

**Применение:** трубопроводы DWV (дренаж, канализация, вентиляция), распределение холодной воды, трубопроводы конденсаторной воды в пределах температурных ограничений.

**Нормативные документы:** ASTM D2665 (ПВХ-труба DWV), NSF/ANSI 14 (пластиковые трубопроводные компоненты).

**Ограничения:** не пригоден для ГВС выше 60 °C; деградирует под УФ без стабилизаторов; хрупкость при низких температурах.

### ХПВХ (хлорированный поливинилхлорид)

**Тепловые свойства:** k = 0,14–0,16 Вт/м·К; максимальная непрерывная температура 95 °C; кратковременная — до 110 °C; КЛТР = 54–68 × 10⁻⁶ /К.

**Применение:** горячее водоснабжение, гидравлические системы отопления, горячий конденсат, спринклерные системы по ASTM F442.

{{< table title="Снижение допустимого давления ХПВХ-трубы с температурой" >}}
| Температура, °C | Множитель рейтинга давления |
|---|---|
| 23 | 1,00 |
| 38 | 0,87 |
| 60 | 0,62 |
| 71 | 0,50 |
| 82 | 0,38 |
| 93 | 0,25 |
{{< /table >}}

**Пример снижения давления.** Труба с базовым рейтингом 2 760 кПа при 23 °C; рабочая температура 82 °C: P_рабочее = 2 760 × 0,38 = 1 048 кПа. С дополнительным коэффициентом безопасности 0,5: P_проектное = 524 кПа.

**Нормативные документы:** ASTM D2846, ASTM F441.

### АБС (акрилонитрилбутадиенстирол)

**Тепловые свойства:** k = 0,18–0,22 Вт/м·К; максимальная непрерывная температура 80–95 °C; КЛТР = 72–108 × 10⁻⁶ /К.

**Применение:** трубопроводы DWV, конденсат, воздуховыпускные компоненты. Превосходит ПВХ по ударной вязкости при низких температурах — предпочтителен при монтаже в холодных условиях.

**Нормативные документы:** ASTM D2661 (АБС Schedule 40 DWV).

### ПЭНД (полиэтилен высокой плотности, PE-HD)

**Тепловые свойства:** k = 0,42–0,51 Вт/м·К; максимальная непрерывная температура 60–80 °C; КЛТР = 100–200 × 10⁻⁶ /К; c = 1,90–2,30 кДж/кг·К.

**Применение:** трубопроводы геотермальных контуров (ground loop), подземные трассы охлаждённой воды, конденсатные трубопроводы. Тепловая сварка встык (200–230 °C) создаёт монолитное соединение, предпочтительное для геотермальных систем (расчётный срок службы > 50 лет по IGSHPA).

**Нормативные документы:** ASTM D3035 (ПЭНД SDR-PR), IGSHPA Ground Source Heat Pump Standards.

### Полипропилен (ПП)

**Тепловые свойства:** k = 0,22–0,24 Вт/м·К; максимальная температура 95–105 °C; КЛТР = 90–150 × 10⁻⁶ /К.

**Применение:** лабораторная вытяжка с коррозионными парами, кислотные дренажные трубопроводы, нейтрализационные резервуары. Отличная химическая стойкость к сильным кислотам и щелочам. Не подходит для клеевого соединения — только термическая сварка.

### Стеклопластик FRP (fibre-reinforced polymer)

**Тепловые свойства:** k = 0,25–0,35 Вт/м·К (варьируется в зависимости от содержания волокна); КЛТР = 10–30 × 10⁻⁶ /К (наименьший среди пластиков благодаря армированию); c = 1,05–1,26 кДж/кг·К.

{{< table title="Системы смол для FRP по максимальной температуре и химической стойкости" >}}
| Тип смолы | Макс. непрерывная температура, °C | Химическая стойкость | Применение HVAC |
|---|---|---|---|
| Полиэстер | 93–121 | Хорошая | Общие воздуховоды |
| Виниловый эфир | 121–149 | Отличная | Химическая вытяжка |
| Эпоксид | 121–149 | Отличная | Высоконагруженные системы |
| Фенольная смола | > 149 | Хорошая | Огнестойкие приложения |
{{< /table >}}

**Применение:** коррозионные вытяжные воздуховоды, системы вытяжных шкафов, градирни, скрубберы, кислотонейтрализующие системы.

**Требования пожарной безопасности (NFPA 90A, ASTM E84):** индекс распространения пламени (flame spread index) ≤ 25, индекс развития дыма (smoke developed index) ≤ 50.

**Нормативные документы:** ASTM D2996 (FRP-труба), ASTM D3917 (FRP-воздуховод), SMACNA FRP Duct Construction Manual.

## Температурные ограничения и режимы эксплуатации

{{< table title="Максимальные рабочие температуры пластиков HVAC" >}}
| Материал | Непрерывно, °C | Периодически, °C | Кратковременно (минуты), °C |
|---|---|---|---|
| ПВХ | 60 | 70 | 80 |
| ХПВХ | 95 | 105 | 115 |
| АБС | 80 | 90 | 100 |
| Поликарбонат | 115 | 130 | 140 |
| Полипропилен | 95 | 105 | 115 |
| ПЭНД | 60–80 | 90 | 100 |
| FRP (полиэстер) | 93 | 110 | — |
| FRP (виниловый эфир) | 121 | 140 | — |
{{< /table >}}

Повторные термические циклы до пиковых температур ускоряют старение и сокращают срок службы.

## Расстояния между подвесками трубопровода

Из-за высоких КЛТР пластиковые трубопроводы требуют более частой подвески, чем металлические.

{{< table title="Рекомендуемые расстояния между подвесками для пластиковых трубопроводов" >}}
| Материал | DN 15–25 мм | DN 32–50 мм | DN 80–150 мм |
|---|---|---|---|
| ПВХ/ХПВХ | 0,9 м (гориз.) | 1,2 м | 1,5 м |
| АБС | 1,2 м | 1,5 м | 2,4 м |
| ПЭНД | 1,2–1,8 м | 1,8 м | Непрерывная опора |
{{< /table >}}

Для горячих трубопроводов ХПВХ расстояние между подвесками уменьшается на 25–33 %.

## Числовой пример: минимальная длина плеча компенсационной петли

**Условие.** Трубопровод ХПВХ DN 50 (наружный диаметр d = 60,3 мм); длина участка L = 20 м; ΔT = 60 К.

**Расширение:**

{{< formula display="true" >}}
\Delta L = 60 \times 10^{-6} \, \text{К}^{-1} \times 20 \, \text{м} \times 60 \, \text{К} = 72 \, \text{мм}
{{< /formula >}}

**Длина плеча П-образной петли:**

{{< formula display="true" >}}
W = \sqrt{2{,}5 \cdot d \cdot \Delta L} = \sqrt{2{,}5 \times 0{,}0603 \times 0{,}072} \approx \sqrt{0{,}01085} \approx 0{,}104 \, \text{м} \approx 104 \, \text{мм}
{{< /formula >}}

Минимальная длина плеча петли — 104 мм; применяют с запасом ≥ 150 мм.

## Химическая совместимость

{{< table title="Устойчивость пластиков к типовым жидкостям HVAC" >}}
| Среда | ПВХ | ХПВХ | АБС | ПП | ПЭНД | FRP |
|---|---|---|---|---|---|---|
| Вода холодная | O | O | O | O | O | O |
| Вода горячая 82 °C | — | O | — | O | X | O |
| Масла хладагентов | X | X | X | O | O | X |
| Разбавленные кислоты | O | O | X | O | O | O |
| Разбавленные щелочи | O | O | O | O | O | O |
| Растворы гликолей | O | O | O | O | O | O |
| Органические растворители | — | — | — | O | O | V |
{{< /table >}}

O — отличная; X — хорошая; — — не рекомендуется; V — зависит от состава смолы.

## Методы соединения

**Клеевое (растворяющее) соединение:** ПВХ, ХПВХ, АБС — химическая связь через частичное растворение; необратимо; требует праймера.

**Термическая сварка:** ПЭНД, ПП — сварка встык или электромуфтовая; монолитное соединение; требует специального оборудования и квалифицированного персонала; температура сварки 200–230 °C.

**Механическое соединение:** применимо ко всем пластикам; резьбовые, фланцевые, компрессионные фитинги; допускает разборку; необходим правильный крутящий момент.

**Адгезионное соединение:** FRP — структурные эпоксиды; требует тщательной подготовки поверхности.

## Нормативные документы и источники

- ASHRAE Handbook Fundamentals 2021, Ch. 26 «Heat, Air, and Moisture Control», Ch. 33 «Physical Properties of Materials».
- ASHRAE Standard 90.1-2022 «Energy Standard for Buildings».
- ASHRAE Standard 62.1 «Ventilation for Acceptable Indoor Air Quality» (выбросы материалов).
- ASME B31.9 «Building Services Piping».
- ASTM D2665, D2846, D2661, D3035 (материальные спецификации).
- NFPA 90A «Installation of Air-Conditioning and Ventilating Systems».
- SMACNA Thermoplastic Duct Construction Manual; FRP Duct Construction Manual.
- СП 60.13330.2020 «Отопление, вентиляция и кондиционирование воздуха».
- ГОСТ 28547-90 «Материалы строительные».
