Repository: gantmane/hvac

File: content-ru/hvac-fundamentals/material-properties/physical-properties-materials/building-materials-thermal/wood-materials/_index.md
---
title: "Теплофизические свойства древесины и деревянных материалов"
aliases: ["Теплофизические свойства древесины и деревянных материалов"]
description: "Теплопроводность, теплоёмкость, влияние влажности и тепловые мосты для хвойных пород, лиственных пород, фанеры, OSB и инженерных деревянных изделий в расчётах нагрузок HVAC"
date: 2024-01-15
lastmod: 2026-04-15
author: "Evgeniy Gantman"
keywords: ["теплопроводность древесины", "тепловые мосты деревянного каркаса", "хвойные породы HVAC", "OSB фанера теплопроводность", "влажность древесины теплопередача"]
categories: ["Физические свойства материалов"]
tags: ["древесина", "хвойные породы", "фанера", "OSB", "тепловые мосты", "деревянный каркас"]
weight: 2
---

Деревянные материалы составляют значительную долю строительных ограждающих конструкций и несущих систем в жилом и малоэтажном строительстве. Их теплофизические свойства существенно варьируются в зависимости от вида, направления волокон, плотности и влажности. Точная характеризация тепловых свойств древесины необходима для расчёта тепловых нагрузок, анализа тепловых мостов в каркасных конструкциях и управления влагопереносом.

## Основные закономерности теплопроводности

### Влияние плотности

Главный параметр, определяющий k древесины поперёк волокон:

{{< formula display="true" >}}
k_\perp = 0{,}04 + 0{,}00026 \, \rho \quad [\text{Вт/м·К}], \quad \rho \; \text{в кг/м}^3, \; MC = 12 \%
{{< /formula >}}

Диапазоны по плотностным группам:
- Лёгкие породы (ρ < 400 кг/м³): k⊥ = 0,10–0,13 Вт/м·К.
- Среднеплотные (400–600 кг/м³): k⊥ = 0,13–0,17 Вт/м·К.
- Тяжёлые (> 600 кг/м³): k⊥ = 0,17–0,23 Вт/м·К.

### Анизотропия: продольное и поперечное направления

Теплопроводность вдоль волокон (k‖) в 2,0–2,8 раза выше k⊥. Для расчётов теплопередачи через стены, полы и кровлю используют консервативные значения k⊥ (поперёк волокон).

### Удельная теплоёмкость

Для сухой древесины с учётом температурной зависимости (ASHRAE Handbook Fundamentals, Ch. 26):

{{< formula display="true" >}}
c_p(T) = 1030 + 3{,}9 \, T \quad [\text{Дж/кг·К}], \quad T \; \text{в °C}
{{< /formula >}}

Влажная древесина: c_p,мокрая = c_p,сухая + MC × c_p,воды, где MC — влажность в долях единицы, c_p,воды = 4 186 Дж/кг·К. Практические значения: при 6 % MC (кондиционированный интерьер) — 1 380 Дж/кг·К; при 12 % (экстерьер умеренного климата) — 1 500 Дж/кг·К.

## Хвойные породы (softwoods)

{{< table title="Теплофизические свойства распространённых хвойных пород при 12 % MC" >}}
| Порода | ρ, кг/м³ | k⊥, Вт/м·К | k‖, Вт/м·К | c, Дж/кг·К |
|---|---|---|---|---|
| Дугласова пихта (Pseudotsuga menziesii) | 480–530 | 0,12–0,14 | 0,27–0,34 | 1 380 |
| Южная жёлтая сосна (Pinus spp.) | 510–590 | 0,14–0,15 | 0,32–0,38 | 1 380 |
| Ель–Сосна–Пихта SPF | 360–450 | 0,10–0,12 | 0,22–0,28 | 1 380 |
| Туя гигантская (Thuja plicata) | 310–370 | 0,09–0,11 | 0,20–0,25 | 1 380 |
| Тсуга (Tsuga spp.) | 400–480 | 0,11–0,13 | 0,24–0,30 | 1 380 |
{{< /table >}}

**Расчётные значения для хвойных пород (ASHRAE Standard 90.1, Table A3.1):**

{{< table title="Расчётные теплофизические свойства хвойных пород по типу применения" >}}
| Применение | k, Вт/м·К | ρ, кг/м³ | R на 25 мм, м²·К/Вт |
|---|---|---|---|
| Каркасные стойки 50×100, 50×150 мм | 0,12 | 450 | 0,21 |
| Конструктивный брус | 0,13 | 500 | 0,19 |
| Обшивка фасада | 0,11 | 420 | 0,23 |
| Внутренняя отделка | 0,10 | 400 | 0,25 |
{{< /table >}}

## Лиственные породы (hardwoods)

{{< table title="Теплофизические свойства распространённых лиственных пород при 12 % MC" >}}
| Порода | ρ, кг/м³ | k⊥, Вт/м·К | α, м²/с × 10⁻⁷ |
|---|---|---|---|
| Красный дуб (Quercus rubra) | 630–720 | 0,16–0,18 | 1,0–1,1 |
| Белый дуб (Quercus alba) | 690–770 | 0,17–0,18 | 1,0 |
| Твёрдый клён (Acer saccharum) | 630–710 | 0,16–0,17 | 1,0 |
| Ясень (Fraxinus spp.) | 600–680 | 0,15–0,17 | 1,0–1,1 |
| Жёлтая берёза (Betula alleghaniensis) | 620–680 | 0,15–0,16 | 1,0 |
{{< /table >}}

Лиственные породы применяют в паркете, внутренней облицовке, столярных изделиях. Высокая тепловая инерция обусловлена большей плотностью, однако при расчётах нагрузок HVAC она незначительна относительно инерции массивных конструкций.

## Инженерные деревянные материалы

### Фанера (plywood)

**Теплофизические свойства.** ρ = 450–650 кг/м³ (варьируется по виду и наличию пустот); k = 0,12–0,14 Вт/м·К перпендикулярно плоскости; перекрёстная слойность создаёт квазиизотропное поведение; c = 1 380 Дж/кг·К.

**Расчётные значения:** обшивка — k = 0,12 Вт/м·К; чистовой пол — k = 0,13 Вт/м·К.

### OSB (ориентированно-стружечная плита, oriented strand board)

**Теплофизические свойства.** ρ = 600–680 кг/м³; k = 0,13–0,14 Вт/м·К; c = 1 400 Дж/кг·К. Плотность выше, чем у фанеры аналогичной толщины. Чувствительность к влаге проявляется в разбухании кромок — критично в узлах с управлением влагой.

**Расчётные значения:** обшивка стены — k = 0,13 Вт/м·К, ρ = 640 кг/м³.

### Древесностружечная плита и MDF

{{< table title="Теплофизические свойства инженерных плитных материалов" >}}
| Материал | ρ, кг/м³ | k, Вт/м·К | c, Дж/кг·К |
|---|---|---|---|
| Древесностружечная плита (particleboard) | 600–750 | 0,17–0,18 | 1 420 |
| MDF (medium density fibreboard) | 700–850 | 0,18–0,20 | 1 450 |
| LVL (laminated veneer lumber) | 550–650 | k⊥ 0,13–0,15; k‖ 0,28–0,35 | 1 380 |
| Клееный брус (glulam) | 500–550 | k⊥ 0,12–0,14; k‖ 0,30–0,38 | 1 380 |
{{< /table >}}

LVL и клееный брус действуют как тепловые мосты в стеновых конструкциях: параллельная ориентация волокон резко увеличивает теплопоток вдоль длины. В высокоэффективных конструкциях следует предусматривать тепловые разрывы в зонах LVL-перемычек.

## Влияние влажности на теплофизические свойства

### Теплопроводность и влажность

Зависимость k от влажности (moisture content, MC):

{{< formula display="true" >}}
k(MC) = k_0 \bigl[1 + \alpha_w \cdot (MC/100)\bigr]
{{< /formula >}}

где α_w = 2,5–3,5 для большинства пород; k₀ — теплопроводность при 0 % MC.

Физическая причина: вода (k = 0,60 Вт/м·К) замещает воздух (k = 0,026 Вт/м·К) в структуре клеток.

{{< table title="Коэффициенты поправки k на влажность для расчётов теплопередачи" >}}
| Место применения | EMC, % | Множитель k |
|---|---|---|
| Отапливаемый интерьер | 6–8 | 1,20 |
| Неотапливаемый интерьер | 10–12 | 1,30 |
| Защищённый экстерьер | 12–15 | 1,35 |
| Открытый экстерьер | 15–20 | 1,50 |
{{< /table >}}

**Точка насыщения волокон (fibre saturation point, FSP)** — обычно 28–30 % для большинства пород. Выше FSP размерные изменения прекращаются, но теплопроводность продолжает расти; значителен эффект скрытого тепла.

### Температурная зависимость

Теплопроводность сухой древесины увеличивается с температурой: β = 0,002–0,003 К⁻¹. В диапазоне −20...+50 °C рост составляет 15–20 %. Этот эффект вторичен относительно влияния влажности; большинство расчётных норм используют эталонные значения при 20 °C.

## Числовой пример: расчёт теплопередачи через стену с каркасом

**Условие.** Стена из стоек SPF 50×150 мм с шагом 400 мм. Изоляция полости: k_изол = 0,038 Вт/м·К, толщина 140 мм, RSI = 140/0,038 = 3,68 м²·К/Вт. Доля каркаса — 20 %, доля полости — 80 %. Поверхностные плёнки: наружная — 0,17 м²·К/Вт, внутренняя — 0,12 м²·К/Вт.

**Путь каркаса:**

{{< formula display="true" >}}
R_{\text{кар}} = 0{,}17 + \frac{0{,}140}{0{,}12} + 0{,}12 = 0{,}17 + 1{,}167 + 0{,}12 = 1{,}457 \; \text{м}^2\text{·К/Вт}
{{< /formula >}}

**Путь полости:**

{{< formula display="true" >}}
R_{\text{пол}} = 0{,}17 + 3{,}68 + 0{,}12 = 3{,}97 \; \text{м}^2\text{·К/Вт}
{{< /formula >}}

**Эффективное U-значение (метод параллельных путей, ASHRAE 90.1):**

{{< formula display="true" >}}
U_{\text{эфф}} = 0{,}20 \times \frac{1}{1{,}457} + 0{,}80 \times \frac{1}{3{,}97} = 0{,}137 + 0{,}202 = 0{,}339 \; \text{Вт/(м}^2\text{·К)}
{{< /formula >}}

{{< formula display="true" >}}
R_{\text{эфф}} = \frac{1}{0{,}339} \approx 2{,}95 \; \text{м}^2\text{·К/Вт}
{{< /formula >}}

По сравнению с номинальным RSI полости 3,68 м²·К/Вт: снижение составляет 20 % за счёт тепловых мостов через стойки. Непрерывная наружная изоляция толщиной 40 мм (k = 0,038 Вт/м·К, RSI = 1,05 м²·К/Вт) компенсирует потери и увеличивает суммарное эффективное R до ~4,0 м²·К/Вт.

## Тепловые мосты и стратегии снижения

**Типичные места тепловых мостов:**
- Стойки и лаги, пронизывающие изоляцию.
- LVL-перемычки над проёмами окон и дверей.
- Краевые лаги (rim joist) и обвязочные доски.
- Пороги (sill plates) у фундамента.

**Стратегии снижения (ASHRAE Handbook Fundamentals, Ch. 26):**
- Непрерывная наружная изоляция толщиной 25–50 мм сокращает вклад мостов на 50–75 %.
- Продвинутый каркас (advanced framing): шаг 600 мм, одна верхняя обвязка, утеплённые перемычки.
- Тепловые разрывы из пластика или дерева в критических стыках.

**Коэффициенты каркаса (frame factors) для расчёта эффективного R (ASHRAE 90.1):**

{{< table title="Доля каркаса в зависимости от шага стоек" >}}
| Конфигурация | Доля каркаса, % | Доля полости, % |
|---|---|---|
| 50×100 мм, шаг 400 мм | 15–20 | 80–85 |
| 50×150 мм, шаг 400 мм | 15–20 | 80–85 |
| 50×100 мм, шаг 600 мм | 10–15 | 85–90 |
{{< /table >}}

## Управление влагой в деревянных конструкциях

**Риск конденсации.** Деревянные элементы каркаса служат поверхностями конденсации при неверном размещении пароизоляции. Необходим анализ точки росы на каждом слое конструкции, особенно в климатических зонах 5–8.

**Подход к проектированию:**
1. Рассчитать профиль температуры через конструкцию при расчётных условиях.
2. Определить температуру точки росы на каждой границе слоёв.
3. Если T_фактическая < T_точки_росы — конденсация неизбежна.
4. Переместить пароизолятор на тёплую сторону или применить паропроницаемый (diffusion-open) подход в климате с переменным направлением диффузии.

**Гигротермальное моделирование** (ПО WUFI или аналоги): учёт накопления влаги в деревянных элементах в течение годового цикла, верификация долгосрочного риска биологического повреждения.

## Тепловая инерция деревянных конструкций

Лёгкий деревянный каркас обладает минимальной тепловой инерцией по сравнению с кладкой или бетоном.

Тепловая инерция на единицу площади:

{{< formula display="true" >}}
M = \rho \cdot c_p \cdot L
{{< /formula >}}

Каркасная стена 50×150 мм: M ≈ 3,5 кДж/(м²·К) по площади каркаса — пренебрежимо мало по сравнению с нагрузками кондиционируемого пространства. Следствия для HVAC:
- Быстрый отклик на запуск и выключение — более низкие нагрузки при восстановлении температуры по сравнению с массивными конструкциями.
- Меньшая эффективность для пассивного солнечного аккумулирования.
- Более короткие постоянные времени при переходном анализе.

## Расчётные значения для конструкций полов

{{< table title="R-значения деревянных напольных покрытий" >}}
| Покрытие | Толщина, мм | RSI, м²·К/Вт |
|---|---|---|
| Паркет из твёрдого дерева | 19 | 0,12 |
| Пол из хвойных пород | 19 | 0,16 |
| Чистовой пол (типовой) | — | 0,17–0,23 |
{{< /table >}}

Полы из твёрдого дерева совместимы с лучистым напольным отоплением при температуре теплоносителя не выше 45 °C и влажности в помещении 40–60 %; превышение этих параметров ведёт к расслоению и деформации.

## Нормативные документы и источники

- ASHRAE Handbook Fundamentals 2021, Ch. 26 «Heat, Air, and Moisture Control», Table 4 (данные теплопроводности пород); Ch. 18 «Load Calculations».
- ASHRAE Standard 90.1-2022, Section 5 «Building Envelope», метод параллельных путей.
- IECC (International Energy Conservation Code) — предписывающие требования к каркасным конструкциям.
- СП 60.13330.2020 «Отопление, вентиляция и кондиционирование воздуха».
- ГОСТ 28547-90 «Материалы строительные. Термины и определения».

File: content-ru/hvac-fundamentals/material-properties/physical-properties-materials/insulation-materials-properties/_index.md
---
title: "Свойства теплоизоляционных материалов"
aliases: ["Свойства теплоизоляционных материалов"]
description: "Теплопроводность, значения RSI, паропроницаемость и долгосрочная стабильность волокнистых, пенных и отражающих теплоизоляционных материалов для расчётов нагрузок HVAC и проектирования строительной оболочки"
date: 2024-01-15
lastmod: 2026-04-15
author: "Evgeniy Gantman"
keywords: ["теплоизоляция HVAC", "стекловата теплопроводность", "RSI пенные плиты", "SPF распыляемая пена", "паропроницаемость изоляции"]
categories: ["Физические свойства материалов"]
tags: ["теплоизоляция", "стекловата", "минеральная вата", "EPS", "XPS", "полиизо", "SPF"]
weight: 3
---

Теплоизоляционные материалы снижают теплопередачу в системах HVAC за счёт низкой теплопроводности и создания сопротивления тепловому потоку. Выбор материала определяется требованиями к тепловым характеристикам, диапазоном рабочих температур, воздействием влаги, механическими свойствами и ограничениями монтажа. Справочные данные о теплофизических свойствах — ASHRAE Handbook Fundamentals, Ch. 26 (таблицы 1–4) и данные производителей, верифицированные по ASTM C177 или ASTM C518.

## Фундаментальные понятия: теплопроводность и RSI

Теплопроводность k (Вт/м·К) определяет интенсивность теплопередачи через однородный материал. Тепловое сопротивление (RSI, м²·К/Вт) — рабочий показатель при проектировании:

{{< formula display="true" >}}
RSI = \frac{L}{k}
{{< /formula >}}

где L — толщина слоя (м). Для многослойных конструкций:

{{< formula display="true" >}}
RSI_{\text{общ}} = \sum_i \frac{L_i}{k_i} + RSI_{\text{пов.вн}} + RSI_{\text{пов.нар}}
{{< /formula >}}

Температура влияет на k: большинство изоляционных материалов показывают рост k при повышении средней температуры из-за усиленного молекулярного движения и лучистого теплообмена внутри структуры. Для расчётов следует использовать k при средней температуре слоя — среднем арифметическом температур горячей и холодной поверхностей.

## Волокнистые теплоизоляционные материалы

### Стекловолокно (fiberglass insulation)

Производится из расплавленного стекла, формируемого в волокна диаметром 3–8 мкм. Воздух, удерживаемый в структуре, обеспечивает основное теплоизоляционное действие. Выпускается в виде рулонов (batts), насыпного материала и жёстких плит.

{{< table title="Теплофизические свойства стекловолокна" >}}
| Параметр | Диапазон | Условия |
|---|---|---|
| Теплопроводность k | 0,033–0,039 Вт/м·К | Средняя температура 24 °C |
| Плотность (строительная) | 9,6–32 кг/м³ | — |
| Плотность (облицовка воздуховодов) | 48–96 кг/м³ | — |
| Максимальная рабочая температура | 232–454 °C | Зависит от типа связующего |
| Паропроницаемость | 85–170 нг/(м²·с·Па) | Открытая структура |
| Водопоглощение | Незначительное (сухой) | При намокании k растёт в 2–3 раза |
{{< /table >}}

Более высокая плотность снижает k благодаря уменьшению конвективной составляющей в порах.

### Минеральная вата (mineral wool — stone wool, slag wool)

Производится из расплавлённой горной породы (каменная вата) или доменного шлака. Плотность плит — 64–128 кг/м³; k = 0,034–0,042 Вт/м·К при средней температуре 24 °C.

Ключевые преимущества перед стекловолокном:
- Температура плавления > 1 093 °C — превосходная огнестойкость.
- Лучшее звукопоглощение (коэффициент α_500 Гц ≈ 0,75–0,95).
- Гидрофобная обработка обеспечивает стойкость к влаге.
- Широко применяется для изоляции трубопроводов и огнестойких конструкций.

### Целлюлоза (cellulose insulation)

Переработанная бумага с антипиренами (борная кислота, сульфат аммония). Плотность при напылении — 24–48 кг/м³; k ≈ 0,039–0,047 Вт/м·К. **Ограничения:** осадка 10–20 % со временем снижает эффективное RSI; поглощение влаги может инициировать грибковый рост и снижать эффективность антипиренов.

## Пенные теплоизоляционные плиты

Жёсткие пенные плиты обеспечивают более высокое RSI на единицу толщины, чем волокнистые материалы, за счёт закрытоячеистой структуры с низкотеплопроводным газом в ячейках.

{{< table title="Сравнение жёстких пенных плит" >}}
| Материал | k, Вт/м·К (начальная) | k, Вт/м·К (долгосрочная) | RSI/см (начальное) | RSI/см (долгосрочное) |
|---|---|---|---|---|
| EPS (вспененный полистирол) | 0,037–0,042 | Стабильная | 0,60–0,68 | 0,60–0,68 |
| XPS (экструдированный полистирол) | 0,029–0,032 | 0,036–0,037 | 0,78–0,86 | 0,68–0,70 |
| Полиизоцианурат (Polyiso) | 0,023–0,027 | 0,029–0,033 | 0,93–1,09 | 0,76–0,86 |
{{< /table >}}

Термический дрейф XPS и полиизо обусловлен диффузией вспенивающих агентов из ячеек и инфильтрацией воздуха — k растёт на 8–15 % за 5–10 лет. EPS стабилен, поскольку в ячейках содержится воздух.

**Критичная особенность полиизо.** При температуре ниже 0 °C его k значительно возрастает: при −18 °C — 0,043 Вт/м·К, что снижает RSI на 20–30 % по сравнению с номинальным. Это ограничивает применение полиизо для наружных воздуховодов и трубопроводов в холодном климате.

## Распыляемая пенная изоляция (SPF — spray polyurethane foam)

Двухкомпонентная система: изоцианат + полиольная смола, смешиваются при нанесении, расширяются на месте, заполняя полости и создавая воздушный барьер.

{{< table title="Сравнение открытоячеистой и закрытоячеистой SPF" >}}
| Параметр | Открытоячеистая | Закрытоячеистая |
|---|---|---|
| Плотность | 6,4–9,6 кг/м³ | 29–35 кг/м³ |
| k, Вт/м·К | ~0,037 | 0,023–0,029 (начальная) |
| RSI/см | 0,63–0,70 | 1,06–1,20 |
| Паропроницаемость, нг/(м²·с·Па) | 85–113/см | ~3,6/см |
| Прочность на сжатие, кПа | 21–34 | 138–241 |
| Коэффициент расширения | 100:1–150:1 | 25:1–35:1 |
{{< /table >}}

Оба типа SPF обеспечивают воздушное уплотнение — исключают инфильтрационные потери тепла и влаги. Монтажные требования: температура основания 21–32 °C, относительная влажность < 80 %. Летучие вещества при полимеризации требуют вентиляции перед заселением.

## Отражающая изоляция и радиационные барьеры

Снижает лучистый теплообмен через низкоэмиссионные поверхности. Алюминиевая фольга с ε = 0,03–0,05 отражает 95–97 % падающего излучения.

**Ключевое условие:** эффективность требует воздушного зазора — минимум 19 мм — рядом с отражающей поверхностью; собственное кондуктивное/конвективное сопротивление фольги пренебрежимо мало.

{{< table title="Эффективные RSI воздушных зазоров с отражающей поверхностью" >}}
| Ширина зазора | Направление теплового потока | RSI, м²·К/Вт |
|---|---|---|
| 19 мм | Горизонтальный (вверх) | 0,51 |
| 89 мм | Горизонтальный (вверх) | 0,62 |
| 19 мм | Горизонтальный (вниз) | 0,81 |
| 89 мм | Горизонтальный (вниз) | 0,99 |
{{< /table >}}

Пыль на фольге увеличивает ε с 0,05 до 0,20–0,30, снижая эффективность на 40–60 %. Радиационные барьеры на чердаке снижают потери тепла через потолок на 25–45 % в климатах с доминирующим охлаждением, но практически не влияют на нагрузки в климатах с преобладанием отопления.

## Стойкость к влаге и паропроницаемость

Паропроницаемость количественно характеризует скорость переноса влаги — нг/(м²·с·Па). Классификация (ASHRAE Handbook Fundamentals, Ch. 26):
- Паробарьер (vapor barrier): < 0,57 нг/(м²·с·Па).
- Паровой замедлитель (vapor retarder): 0,57–5,7 нг/(м²·с·Па).
- Паропроницаемый (permeable): > 5,7 нг/(м²·с·Па).

{{< table title="Паропроницаемость и стойкость к влаге изоляционных материалов" >}}
| Материал | Паропроницаемость, нг/(м²·с·Па) | Водопоглощение | Класс по влаге |
|---|---|---|---|
| Стекловолокно (рулоны) | 85–170 | Незначительное | Паропроницаемый |
| Минеральная вата | 85–170 | Незначительное | Паропроницаемый |
| EPS | 32–90/см | 2–4 % по объёму (ASTM C272, 24 ч) | Полупроницаемый |
| XPS | 19–27/см | 0,1–0,3 % | Полупроницаемый |
| Полиизо (без облицовки) | 23–46 | 1–2 % | Полупроницаемый |
| Полиизо (фольга) | 0,31–0,76 | < 0,1 % | Паробарьер |
| Закрытоячеистая SPF | ~3,6/см | < 1 % | Паровой замедлитель |
{{< /table >}}

Намокание катастрофически ухудшает характеристики: мокрое стекловолокно имеет k в 2–3 раза выше сухого. Закрытоячеистые пены устойчивее к влаге, чем открытоячеистые.

## Числовой пример: расчёт минимальной толщины изоляции воздуховода против конденсации

**Условие.** Воздуховод системы кондиционирования, T_вн = 13 °C; T_помещения = 26 °C; φ_помещения = 55 % → T_точки_росы = 16,5 °C (по диаграмме Молье / ASHRAE Psychrometric Chart). Допустимый запас 2 К. Минимальная температура наружной поверхности изоляции: T_пов = 16,5 + 2 = 18,5 °C. Требуемый перепад температур через изоляцию: 26 − 18,5 = 7,5 К. Удельный допустимый тепловой поток через изоляцию: q = 5 Вт/м² (принято по ASHRAE 90.1, Table 6.8.2).

Требуемое RSI изоляции:

{{< formula display="true" >}}
RSI_{\text{тр}} = \frac{\Delta T_{\text{изол}}}{q} = \frac{7{,}5}{5} = 1{,}50 \; \text{м}^2\text{·К/Вт}
{{< /formula >}}

Минимальная толщина при k_EPS = 0,040 Вт/м·К:

{{< formula display="true" >}}
L = RSI \cdot k = 1{,}50 \times 0{,}040 = 0{,}060 \; \text{м} = 60 \; \text{мм}
{{< /formula >}}

Принять к установке: EPS толщиной 60 мм (или XPS 50 мм при k = 0,030 Вт/м·К, дающий RSI = 1,67 м²·К/Вт).

## Критерии выбора теплоизоляционного материала

Выбор изоляции включает несколько факторов помимо RSI:

{{< table title="Критерии выбора теплоизоляционного материала для HVAC" >}}
| Критерий | Стекловолокно | Минеральная вата | EPS | XPS | Полиизо | SPF закр. |
|---|---|---|---|---|---|---|
| RSI/см | Низкое | Низкое | Среднее | Высокое | Очень высокое | Очень высокое |
| Огнестойкость | Класс A | Класс A | Требует защиты | Требует защиты | Класс A (фольга) | Требует защиты |
| Влагостойкость | Низкая | Средняя | Средняя | Высокая | Высокая (фольга) | Высокая |
| Макс. температура, °C | 232–454 | > 1000 | 74 | 74 | 121 | 93 (откр.) / 121 (закр.) |
| Воздушный барьер | Нет | Нет | Нет | Нет | Нет | Да |
{{< /table >}}

**Анализ стоимости жизненного цикла.** Экономически оптимальная толщина определяется точкой, в которой предельная стоимость добавленного слоя изоляции равна предельной экономии на энергоносителях. Выше этой точки дополнительный RSI даёт убывающую отдачу.

**Источники данных.** Теплофизические характеристики производителей должны быть верифицированы по результатам независимых испытаний: ASTM C177 (охраняемая горячая плита, guarded hot plate), ASTM C518 (тепловой поток, heat flux meter) или ASTM C1114 (изоляция трубопровода). Публикуемые RSI, основанные на испытаниях нулевого возраста, преувеличивают долгосрочные характеристики для заполненных газом закрытоячеистых пен.

## Нормативные документы и источники

- ASHRAE Handbook Fundamentals 2021, Ch. 26 «Heat, Air, and Moisture Control in Building Assemblies», Tables 1–4.
- ASHRAE Standard 90.1-2022, Section 6.8 «Mechanical Systems Insulation» (минимальные толщины изоляции трубопроводов и воздуховодов).
- ASTM C177, C518, C1114 — стандартные методы измерения теплопроводности.
- ASTM C578 (EPS), C1289 (полиизо) — спецификации жёстких пенных плит.
- ГОСТ 28547-90 «Материалы строительные».
- СП 60.13330.2020 «Отопление, вентиляция и кондиционирование воздуха».

File: content-ru/hvac-fundamentals/material-properties/physical-properties-materials/insulation-materials-properties/fiberglass-insulation/_index.md
---
title: "Стекловата: свойства, классификация и применение в системах HVAC"
aliases: ["Стекловата: свойства, классификация и применение в системах HVAC"]
description: "Теплопроводность, паропроницаемость, классификация по форме выпуска и расчёт толщины стекловаты для изоляции воздуховодов, трубопроводов и ограждающих конструкций"
date: 2024-01-15
lastmod: 2026-04-15
author: "Evgeniy Gantman"
keywords: ["стекловата теплопроводность", "стекловолокно HVAC", "изоляция воздуховодов стекловата", "EN 13162 стекловата", "расчёт толщины изоляции"]
categories: ["Теплоизоляционные материалы"]
tags: ["стекловата", "стекловолокно", "теплопроводность", "изоляция воздуховодов", "HVAC изоляция"]
weight: 1
---

Стекловата (стеклянная минеральная вата, fiberglass insulation) — волокнистый теплоизоляционный материал, получаемый из расплава кремнезёма, соды, доломита и переработанного стекла. Диаметр стеклянных волокон — 4–7 мкм. Материал широко применяется в системах HVAC для изоляции воздуховодов, трубопроводов и ограждающих конструкций благодаря низкой теплопроводности, негорючести, акустическому затуханию и доступной стоимости.

## Физические принципы теплопередачи

Теплоизолирующая способность стекловаты определяется удержанием воздуха в структуре волокон. Эффективная теплопроводность складывается из трёх составляющих:

{{< formula display="true" >}}
\lambda_{\text{эфф}} = \lambda_{\text{тв}} + \lambda_{\text{конв}} + \lambda_{\text{изл}}
{{< /formula >}}

где λ_тв — проводимость через волокна (~0,035–0,045 Вт/м·К), λ_конв — конвективная составляющая в воздушных порах, λ_изл — лучистая компонента. При температурах ниже 100 °C лучистая компонента пренебрежимо мала; конвективная — незначительна благодаря малому размеру пор. Главную роль играет кондукция через воздух (k_воздуха = 0,025 Вт/м·К при 20 °C).

Увеличение плотности волокон уменьшает диаметр воздушных пор и конвективную составляющую, однако увеличивает долю твёрдой фазы. Существует оптимум плотности — 30–50 кг/м³ — при котором λ_эфф минимальна.

Тепловое сопротивление слоя стекловаты:

{{< formula display="true" >}}
R = \frac{d}{\lambda}
{{< /formula >}}

где d — толщина слоя (м), λ — теплопроводность (Вт/м·К).

## Классификация по форме выпуска

### Рулоны и маты (batts and rolls)

Гибкие маты толщиной 50–200 мм, обёрнутые крафт-бумагой или алюминиевой фольгой. k = 0,036–0,040 Вт/м·К; плотность 10–20 кг/м³. Применяются для теплоизоляции горизонтальных и наклонных конструкций (чердаки, скатные кровли), укладываются между стропилами и балками.

### Насыпная стекловата (loose fill)

Поставляется в мешках; укладывается механизированным способом. k ≈ 0,040–0,044 Вт/м·К; плотность при укладке 6–12 кг/м³. Используется для засыпки неправильных полостей и чердачных пространств. Хорошо заполняет сложные геометрические объёмы.

### Жёсткие плиты (rigid boards)

Изготавливаются с добавлением синтетического связующего (акриловая или фенолформальдегидная смола), формуются под давлением. Плотность 30–96 кг/м³; k = 0,036–0,042 Вт/м·К. Прочность на сжатие 20–50 кПа. Применяются в фасадных системах, наружных стенах, в качестве облицовки воздуховодов (duct liner).

## Теплотехнические характеристики

{{< table title="Основные теплофизические и физические свойства стекловаты" >}}
| Параметр | Диапазон | Единица | Стандарт измерения |
|---|---|---|---|
| Теплопроводность λ | 0,033–0,040 | Вт/м·К | ASTM C518; EN 12667 |
| Плотность | 6–96 | кг/м³ | — |
| RSI на 25 мм | 0,60–0,76 | м²·К/Вт | — |
| Максимальная температура | 232–454 | °C | Зависит от связующего |
| Паропроницаемость | 85–170 | нг/(м²·с·Па) | ASTM E96 |
| Водопоглощение (объёмное) | 1–3 | % | При кратковременном воздействии |
| Реакция на огонь | A1–A2-s1,d0 | — | EN 13823 |
{{< /table >}}

## Влияние влажности

Влага критически снижает теплоизоляционные свойства стекловаты: вода (k = 0,60 Вт/м·К) вытесняет воздух (k = 0,025 Вт/м·К) из пор. Намокший материал имеет k в 2–3 раза выше сухого. После высыхания свойства восстанавливаются, если не произошло необратимого сжатия или загрязнения волокон.

**Практические последствия для HVAC:**
- На холодных трубопроводах и воздуховодах стекловата должна быть защищена паронепроницаемой облицовкой (фольга, плёнка ПЭ) для предотвращения конденсации внутри материала.
- При монтаже на наружных стенах применяют ветро- и влагозащитные мембраны (sd ≥ 0,5 м).
- Необходимо исключить сжатие материала (reduction in thickness) при монтаже — оно пропорционально снижает RSI.

## Числовой пример: толщина изоляции для предотвращения конденсации

**Условие.** Холодный трубопровод чиллерной системы: T_труб = 7 °C; T_помещения = 25 °C; φ_помещения = 60 % → T_точки_росы = 16,7 °C (по ASHRAE Psychrometric Chart). Допустимый запас: 3 К. Требуемая минимальная температура наружной поверхности изоляции: T_пов = 16,7 + 3 = 19,7 °C. Коэффициент теплоотдачи на наружной поверхности изоляции: α_нар = 9 Вт/м²·К.

Температурный перепад от наружной поверхности изоляции до воздуха помещения через плёнку: ΔT_плёнка = (25 − 19,7) = 5,3 К. Удельный тепловой поток через плёнку: q = α_нар × ΔT_плёнка = 9 × 5,3 = 47,7 Вт/м².

Этот же поток q должен проходить через изоляцию (от трубы до наружной поверхности): ΔT_изол = T_пов − T_труб = 19,7 − 7 = 12,7 К.

Требуемое RSI изоляции:

{{< formula display="true" >}}
RSI_{\text{тр}} = \frac{\Delta T_{\text{изол}}}{q} = \frac{12{,}7}{47{,}7} \approx 0{,}266 \; \text{м}^2\text{·К/Вт}
{{< /formula >}}

Минимальная толщина стекловаты при λ = 0,038 Вт/м·К:

{{< formula display="true" >}}
d = RSI_{\text{тр}} \times \lambda = 0{,}266 \times 0{,}038 \approx 0{,}010 \; \text{м} = 10{,}1 \; \text{мм}
{{< /formula >}}

Принимается к установке: 25 мм (округление до ближайшего стандартного размера с запасом). Для трубопровода в помещении с φ = 80 % T_точки_росы ≈ 21,4 °C, и минимальная толщина возрастает до 40–50 мм.

## Применение в системах HVAC

### Изоляция воздуховодов

Стекловата применяется как **внутренняя облицовка (duct liner)** и **наружная обёртка (duct wrap)** металлических прямоугольных и круглых воздуховодов.

- **Наружная обёртка:** предотвращает конденсацию на холодных каналах (T_воздуха < 10 °C); типовая толщина — 25–50 мм для внутренних воздуховодов, 50–75 мм для внешних прокладок.
- **Внутренняя облицовка (duct liner):** снижает уровень аэродинамического шума на 5–15 дБ(А); требует защиты поверхности от загрязнения воздушным потоком — применяется стекловолокно с покрытием из стекловолоконной вуали или акрилового покрытия (faced liner).

### Изоляция трубопроводов

Для трубопроводов хладагента и охлаждённой воды толщина определяется климатической зоной и влажностью помещения:
- Трубопроводы чиллеров (t = 7–12 °C): 25–50 мм.
- Линии всасывания хладагента (t = −10...+5 °C): 50–80 мм.

### Тепловая защита ограждающих конструкций

Жёсткие плиты стекловаты используются в вентилируемых фасадных системах и как промежуточный слой в многослойных стенах. Обязательна ветрозащитная мембрана с паропроницаемостью sd ≤ 0,5 м.

## Акустические свойства

Стекловата эффективна для шумоподавления в воздуховодах: коэффициент звукопоглощения α_250–500 Гц ≈ 0,6–0,8. Нормируемое снижение уровня шума при внутренней облицовке — 5–15 дБ(А) на длине 1 м воздуховода при плотности облицовки 48–64 кг/м³.

## Монтажные рекомендации

1. **Защита от влаги:** при монтаже на холодной поверхности (T < 10 °C) обязателен паробарьер на наружной (тёплой) стороне изоляции.
2. **Плотность укладки насыпной стекловаты:** 10–14 кг/м³ — оптимально; избыточное уплотнение снижает RSI.
3. **Температурный предел:** при T > 230 °C возможна деструкция органического связующего — применять специализированные высокотемпературные минеральные ваты.
4. **Средства защиты при монтаже:** защитные очки, перчатки, респиратор класса FFP2 для защиты от вдыхания микроволокон.
5. **Герметизация стыков:** соединения листов и матов проклеиваются алюминиевой лентой для исключения тепловых мостов.

## Нормативные документы и источники

- EN 13162:2012+A1:2015 «Thermal insulation products for buildings — Factory made mineral wool (MW) products — Specification».
- АСТМ C553 «Standard Specification for Mineral Fiber Blanket Thermal Insulation for Commercial and Industrial Applications».
- ASHRAE Handbook Fundamentals 2021, Ch. 26 «Heat, Air, and Moisture Control».
- ASHRAE Standard 90.1-2022, Table 6.8.2 «Minimum Pipe Insulation Thickness».
- ГОСТ 9573-2012 «Плиты из минеральной ваты на синтетическом связующем теплоизоляционные».
- СП 60.13330.2020 «Отопление, вентиляция и кондиционирование воздуха».

File: content-ru/hvac-fundamentals/material-properties/physical-properties-materials/insulation-materials-properties/foam-boards/_index.md
---
title: "Пенные теплоизоляционные плиты: EPS, XPS и полиизоцианурат"
aliases: ["Пенные теплоизоляционные плиты: EPS, XPS и полиизоцианурат"]
description: "Теплопроводность, RSI-значения, паропроницаемость, огнестойкость и рекомендации по применению вспененного полистирола EPS, экструдированного полистирола XPS и полиизоцианурата Polyiso в системах HVAC"
date: 2024-01-15
lastmod: 2026-04-15
author: "Evgeniy Gantman"
keywords: ["EPS XPS полиизо теплопроводность", "тепловой дрейф пенных плит", "RSI на сантиметр", "противопожарные свойства пенопласта", "изоляция воздуховодов пенные плиты"]
categories: ["Теплоизоляционные материалы"]
tags: ["EPS", "XPS", "полиизо", "пенные плиты", "RSI", "огнестойкость", "паропроницаемость"]
weight: 3
---

Жёсткие пенные теплоизоляционные плиты обеспечивают высокое RSI на единицу толщины — критически важное свойство для изоляции воздуховодов HVAC, трубопроводных систем и ограждающих конструкций при ограниченном пространстве. Три основных типа — вспененный полистирол (EPS, expanded polystyrene), экструдированный полистирол (XPS, extruded polystyrene) и полиизоцианурат (Polyiso) — различаются по структуре ячеек, тепловым характеристикам, паропроницаемости и противопожарным свойствам.

## Структура ячеек и механизм теплоизоляции

### EPS — вспененный полистирол

EPS производится вспениванием гранул полистирола (пропитанных пентаном) паровым нагревом с последующим спеканием. Образуется частично-открытая структура: 10–15 % открытых пор; 95–98 % объёма занимает воздух.

**Параметры структуры:**
- Диаметр ячеек: 0,2–0,5 мм.
- Диапазон плотностей: 11–45 кг/м³.
- Прочность соединения гранул: 103–172 кПа.

### XPS — экструдированный полистирол

XPS производится методом непрерывной экструзии: полистирол смешивается с вспенивающим агентом при контролируемых T и P. Получается равномерная замкнутоячеистая структура. Исторические вспениватели — ГХФУ; современные — ГФУ-134а и ГФО-1234ze (глобальный потенциал потепления GWP100 = 7).

**Параметры структуры:**
- Содержание замкнутых ячеек: > 95 %.
- Диаметр ячеек: 0,1–0,2 мм.
- Диапазон плотностей: 21–48 кг/м³.

### Полиизоцианурат (Polyiso)

Получается реакцией изоцианата с полиолом при катализировании. Жёсткий пенопласт с > 90 % замкнутых ячеек диаметром 0,05–0,15 мм. Современные вспениватели — пентан или вода.

**Параметры структуры:**
- Плотность: 29–48 кг/м³.
- Прочность на сжатие: 110–172 кПа.
- Размерная стабильность: ± 2 % при нормальных условиях.

## Теплопроводность и RSI

### Сравнительные характеристики

{{< table title="RSI-значения пенных плит (на сантиметр толщины) по ASTM C518 при средней температуре 24 °C" >}}
| Материал / Плотность | Начальное RSI/см, м²·К/Вт | Долгосрочное RSI/см | Период стабилизации |
|---|---|---|---|
| EPS 14 кг/м³ | 0,60–0,64 | 0,60–0,64 | Стабильное |
| EPS 24 кг/м³ | 0,64–0,68 | 0,64–0,68 | Стабильное |
| EPS 46 кг/м³ | 0,68–0,72 | 0,68–0,72 | Стабильное |
| XPS | 0,79–0,88 | 0,74–0,79 | 5–10 лет |
| Polyiso без облицовки | 0,93–1,06 | 0,86–0,91 | 5–10 лет |
| Polyiso с фольгой | 1,02–1,14 | 0,90–0,98 | 5–10 лет |
{{< /table >}}

**Тепловой дрейф** (thermal aging): у XPS и полиизо вспенивающие агенты диффундируют из ячеек и замещаются воздухом — долгосрочная k возрастает на 8–15 %. EPS стабилен, поскольку ячейки изначально содержат воздух.

### Температурная зависимость теплопроводности

{{< table title="Изменение k с температурой (Вт/м·К)" >}}
| Материал | При −7 °C | При 24 °C | При 66 °C |
|---|---|---|---|
| EPS | 0,033 | 0,039 | 0,046 |
| XPS | 0,025 | 0,030 | 0,036 |
| Polyiso | 0,040 | 0,025 | 0,027 |
{{< /table >}}

**Критическое свойство полиизо:** при температурах ниже 4 °C k резко возрастает. При −18 °C k ≈ 0,043 Вт/м·К — снижение RSI на 20–30 % по сравнению с номинальным значением. Это ограничивает применение полиизо в наружных воздуховодах и трубопроводах в климатических зонах 5–8 при низких зимних температурах.

## Паропроницаемость и влагостойкость

{{< table title="Паропроницаемость и водопоглощение пенных плит" >}}
| Материал | Паропроницаемость, нг/(м²·с·Па) | Водопоглощение (ASTM C272, 24 ч), % по объёму | Класс паробарьера |
|---|---|---|---|
| EPS | 31–79 | 2–4 | Класс III (полупроницаемый) |
| XPS | 10–19 | 0,1–0,3 | Класс III |
| Polyiso без облицовки | 24–47 | 1–2 | Класс III |
| Polyiso с фольгой | 0,31–0,79 | < 0,1 | Класс I (паробарьер) |
{{< /table >}}

**XPS** — наилучшая влагостойкость среди необлицованных пен благодаря равномерной замкнутоячеистой структуре. Предпочтителен для подземных применений и при прямом контакте с грунтом.

**EPS** поглощает воду на 2–4 % из-за частично открытоячеистой структуры (капиллярное действие между спечёнными гранулами).

**Полиизо с фольгой** — фактически паробарьер (снижение паропроницаемости на 98–99 %); обязателен для изоляции трубопроводов ниже температуры окружающей среды.

### Стойкость к замораживанию-оттаиванию

По результатам ASTM C666 (300 циклов):
- EPS: снижение прочности < 5 %.
- XPS: снижение прочности < 3 %.
- Polyiso: снижение прочности 5–10 % при наличии влаги во время замерзания.

## Противопожарные характеристики

### Индексы распространения пламени и задымления

{{< table title="Результаты ASTM E84 (туннельный тест Штейнера)" >}}
| Материал | Индекс распространения пламени (FSI) | Индекс задымления (SDI) | Классификация |
|---|---|---|---|
| EPS стандартный | 5–25 | 300–450 | Класс B–C |
| EPS огнестойкий | < 25 | 200–450 | Класс B |
| XPS стандартный | 5–15 | 100–300 | Класс B |
| XPS огнестойкий | < 25 | < 450 | Класс A–B |
| Polyiso с фольгой | < 25 | < 50 | Класс A |
| Polyiso без облицовки | 15–75 | 150–400 | Класс B–C |
{{< /table >}}

Полиизо с алюминиевой облицовкой достигает класса A благодаря негорючей фольге и свойствам коксообразования химии полиизоциануратов.

**Температуры воспламенения (принципиальные ограничения):**
- EPS: воспламенение 315–360 °C, плавление 93–116 °C.
- XPS: воспламенение 338–371 °C, плавление 74–85 °C.
- Polyiso: воспламенение 427–454 °C, коксование выше 204 °C.

Все пенные плиты требуют теплового барьера при использовании внутри зданий — как правило, гипсокартон 12,7 мм (15-минутный тепловой барьер) по разделу 2603 IBC / п. 6.10.4 NFPA 90A.

## Механические свойства

{{< table title="Прочностные характеристики пенных плит (ASTM D1621 при 10 % деформации)" >}}
| Материал / Плотность | Прочность на сжатие, кПа | Модуль упругости, МПа |
|---|---|---|
| EPS 14 кг/м³ | 69–90 | 1,4–2,1 |
| EPS 24 кг/м³ | 124–172 | 2,8–4,1 |
| EPS 46 кг/м³ | 276–414 | 6,2–8,3 |
| XPS 21 кг/м³ | 103–172 | 3,4–4,8 |
| XPS 32 кг/м³ | 276–414 | 6,9–9,7 |
| Polyiso 32 кг/м³ | 110–172 | 5,5–6,9 |
{{< /table >}}

**КЛТР пенных плит:**
- EPS: 35 × 10⁻⁶ /К; XPS: 35 × 10⁻⁶ /К; Polyiso: 30 × 10⁻⁶ /К.

## Числовой пример: расчёт толщины изоляции воздуховода

**Условие.** Приточный воздуховод прямоугольного сечения, расположенный в механическом помещении с T_пом = 30 °C, φ = 55 % → T_точки_росы = 20,3 °C. Температура воздуха в воздуховоде: T_вод = 14 °C. Допустимый запас: 2 К.

Требуемая минимальная температура наружной поверхности изоляции: T_пов = 20,3 + 2 = 22,3 °C. Допустимый удельный тепловой поток через изоляцию: q = (T_пов − T_вод) / RSI_тр; α_нар = 10 Вт/м²·К.

Тепловой поток через наружную плёнку при T_пов = 22,3 °C: q = α_нар × (T_пом − T_пов) = 10 × (30 − 22,3) = 77 Вт/м².

Требуемое RSI изоляции:

{{< formula display="true" >}}
RSI_{\text{тр}} = \frac{T_{\text{пов}} - T_{\text{вод}}}{q} = \frac{22{,}3 - 14}{77} \approx 0{,}108 \; \text{м}^2\text{·К/Вт}
{{< /formula >}}

Минимальная толщина XPS (долгосрочная k = 0,036 Вт/м·К):

{{< formula display="true" >}}
d = RSI_{\text{тр}} \times k = 0{,}108 \times 0{,}036 \approx 0{,}004 \; \text{м} = 4 \; \text{мм}
{{< /formula >}}

Принимается к монтажу: 25 мм XPS (ASHRAE 90.1, таблица 6.8.2 — минимум для воздуховодов при ΔT > 10 К в помещениях с кондиционированием). Для φ = 80 % (T_точки_росы = 26,2 °C) требуемое RSI возрастает до 0,53 м²·К/Вт → толщина XPS: 53/36 = 19 мм, принимается 50 мм.

## Применение в системах HVAC

### Изоляция воздуховодов

{{< table title="Параметры применения пенных плит для изоляции воздуховодов" >}}
| Тип | Макс. T непрерывная, °C | Стандартная толщина, мм | Облицовка |
|---|---|---|---|
| EPS | 74 | 25–50 | ФСК (фольга-сетка-крафт) |
| XPS | 74 | 25–50 | ФСК или алюминий |
| Polyiso | 121 | 25–50 | Алюминиевая фольга |
{{< /table >}}

Полиизо предпочтителен для высокотемпературных применений: пароводяные трассы, воздуховоды дымоудаления, рекуперативные установки.

**Герметизация стыков:** алюминиевая лента шириной ≥ 50 мм или мастика; неадекватная герметизация снижает эффективное RSI на 15–25 % через тепловые мосты.

### Изоляция трубопроводов

Для трубопроводов ниже температуры окружающей среды (охлаждённая вода, хладагент):
- XPS и фольгированный полиизо — оптимальный выбор: минимальное влагопоглощение.
- Минимальный RSI: R-5 для трубопроводов охлаждённой воды (по ASHRAE 90.1, Table 6.8.3).
- Паробарьер на поверхности обязателен.

### Кожухи наружного оборудования

Конструкции из плит с мин. RSI = R-10–R-15:
- Водонепроницаемая наружная облицовка (алюминий, виниловые панели).
- Вентиляционные зазоры для предотвращения накопления влаги.
- Противопожарная сборка при близости к зданию.

## Химическая стойкость

EPS и XPS растворяются в органических растворителях (бензол, толуол, ацетон, дихлорметан, этилацетат) — прямой контакт недопустим. Полиизо несколько более стоек, но также деградирует при воздействии сильных растворителей.

**Совместимые материалы для прямого контакта:** портландцемент, гипс, акриловые и латексные клеи, водорастворимые покрытия, полиэтиленовые плёнки. Тестирование по ASTM C1338 рекомендуется для конкретных сочетаний материалов.

## Нормативные документы и источники

- ASTM C578 «Standard Specification for Rigid, Cellular Polystyrene Thermal Insulation».
- ASTM C1289 «Standard Specification for Faced Rigid Cellular Polyisocyanurate Thermal Insulation Board».
- ASTM C518 «Steady-State Thermal Transmission Properties by Means of the Heat Flow Meter Apparatus».
- ASTM E84 «Standard Test Method for Surface Burning Characteristics of Building Materials».
- ASTM D1621 «Standard Test Method for Compressive Properties of Rigid Cellular Plastics».
- NFPA 90A «Installation of Air-Conditioning and Ventilating Systems», Section 4.3.
- ASHRAE Handbook Fundamentals 2021, Ch. 26 «Heat, Air, and Moisture Control».
- ASHRAE Standard 90.1-2022, Tables 6.8.2–6.8.3 «Minimum Duct and Pipe Insulation».
- ГОСТ Р 56548-2015 «Пенополистирол вспененный»; ГОСТ Р 52953-2008 «Полистирол вспенённый экструдированный».
- EN 13163 (EPS), EN 13164 (XPS) — европейские спецификации жёстких плит.
- СП 60.13330.2020 «Отопление, вентиляция и кондиционирование воздуха».
