Repository: gantmane/hvac

File: content-ru/hvac-fundamentals/material-properties/physical-properties-materials/insulation-materials-properties/foam-boards/expanded-polystyrene-eps/_index.md
---
title: "Вспененный полистирол EPS: теплофизические свойства и применение в HVAC"
aliases: ["Вспененный полистирол EPS: теплофизические свойства и применение в HVAC"]
description: "Теплопроводность, RSI-значения, влагостойкость, классификация марок и расчёт толщины EPS для теплоизоляции воздуховодов, трубопроводов и ограждающих конструкций"
date: 2024-01-15
lastmod: 2026-04-15
author: "Evgeniy Gantman"
keywords: ["EPS вспененный полистирол HVAC", "теплопроводность EPS", "RSI EPS расчёт", "ВПС-25 ВПС-35 теплоизоляция", "EN 13163 EPS"]
categories: ["Теплоизоляционные материалы"]
tags: ["EPS", "вспененный полистирол", "ВПС", "теплопроводность", "RSI", "изоляция воздуховодов"]
weight: 1
---

Вспененный полистирол (EPS, expanded polystyrene; в российской классификации — ВПС) — жёсткий теплоизоляционный материал, получаемый вспениванием полистирольных гранул паром с последующим спеканием. Готовое изделие представляет собой ячеистую структуру, в которой 95–98 % объёма занимает воздух. EPS широко применяется в системах HVAC благодаря сочетанию низкой теплопроводности (λ = 0,033–0,040 Вт/м·К), стабильных во времени RSI-значений, доступной стоимости и простоты обработки.

## Физические принципы теплоизоляции

Теплопередача в EPS происходит через три механизма:

{{< formula display="true" >}}
\lambda_{\text{эфф}} = \lambda_{\text{газ}} + \lambda_{\text{тв}} + \lambda_{\text{изл}}
{{< /formula >}}

где:
- λ_газ — теплопроводность воздуха в порах ≈ 0,025 Вт/м·К при 20 °C (основной вклад ~75–80 %);
- λ_тв — кондукция через полимерный каркас (~15–20 %);
- λ_изл — лучистая составляющая (пренебрежимо мала при T < 80 °C).

Поскольку ячейки EPS содержат воздух (не вспенивающий агент), теплопроводность стабильна в течение всего срока эксплуатации — в отличие от XPS и полиизо, которые подвергаются тепловому дрейфу при диффузии вспенивателя.

Коэффициент теплопередачи через слой EPS:

{{< formula display="true" >}}
U = \frac{\lambda}{d}
{{< /formula >}}

где λ — теплопроводность (Вт/м·К), d — толщина (м). Тепловое сопротивление: RSI = d/λ.

## Классификация марок EPS

### По российским нормам (ГОСТ Р 56548-2015)

{{< table title="Марки ВПС и их теплофизические свойства" >}}
| Марка | Плотность, кг/м³ | λ, Вт/м·К | Прочность на сжатие, кПа |
|---|---|---|---|
| ВПС-15 | 15–17 | 0,040 | 30–50 |
| ВПС-25 | 23–27 | 0,037 | 70–100 |
| ВПС-35 | 32–35 | 0,033 | 100–150 |
{{< /table >}}

### По европейским нормам (EN 13163)

Обозначение включает: форму (T — плита), назначение (R — здание), класс λ_D (λ_90/90 при декларируемой толщине и температуре). Например: EPS 100 — прочность на сжатие 100 кПа; EPS λ_D = 0,036 Вт/м·К.

## Теплопроводность и RSI

{{< table title="Теплопроводность и RSI EPS в зависимости от плотности (ASTM C518 / EN 12667)" >}}
| Плотность, кг/м³ | λ при 24 °C, Вт/м·К | RSI на 25 мм, м²·К/Вт | RSI на 50 мм, м²·К/Вт |
|---|---|---|---|
| 11 | 0,040–0,042 | 0,60–0,63 | 1,19–1,25 |
| 16 | 0,038–0,040 | 0,63–0,66 | 1,25–1,32 |
| 24 | 0,036–0,038 | 0,66–0,69 | 1,32–1,39 |
| 32 | 0,034–0,036 | 0,69–0,74 | 1,39–1,47 |
| 46 | 0,033–0,035 | 0,71–0,76 | 1,43–1,52 |
{{< /table >}}

**Температурная зависимость λ EPS:**
- При −7 °C: λ ≈ 0,033 Вт/м·К.
- При 24 °C: λ ≈ 0,038 Вт/м·К.
- При 66 °C: λ ≈ 0,046 Вт/м·К.

## Паропроницаемость

EPS имеет **умеренную** паропроницаемость (μ-фактор = 20–40; паропроницаемость = 32–79 нг/(м²·с·Па)), что соответствует классу III (полупроницаемый паровой замедлитель по классификации ASHRAE Handbook, Ch. 26).

**Практический вывод:** при использовании EPS для изоляции холодных трубопроводов (T < 10 °C) и воздуховодов с охлаждённым воздухом необходим паробарьер на тёплой (наружной) стороне изоляции — полиэтиленовая плёнка 0,15 мм или алюминиевая фольга.

Водопоглощение при погружении (ASTM C272, 24 ч): 2–4 % по объёму — выше, чем у XPS, из-за частично открытой структуры между спечёнными гранулами.

## Прочностные характеристики

{{< table title="Прочностные свойства EPS по маркам" >}}
| Марка / Плотность | Прочность на сжатие, кПа | Прочность на изгиб, кПа | Прочность на растяжение, кПа |
|---|---|---|---|
| ВПС-15 / 14 кг/м³ | 30–50 | 100–150 | 50–80 |
| ВПС-25 / 24 кг/м³ | 70–100 | 170–250 | 100–140 |
| ВПС-35 / 35 кг/м³ | 100–150 | 250–350 | 140–200 |
{{< /table >}}

Для воздуховодов и трубопроводов HVAC рекомендуются марки ВПС-25 и ВПС-35: достаточная прочность без дополнительных несущих конструкций при защите от механических повреждений стеклосеткой или металлическим кожухом.

## Числовой пример: расчёт толщины изоляции воздуховода

**Условие.** Приточный воздуховод в подвале здания (климатическая зона 4). Температура воздуха в воздуховоде T_вд = 13 °C; температура подвального помещения T_пом = 22 °C; относительная влажность φ = 65 % → T_точки_росы = 15,6 °C (по ASHRAE Psychrometric Chart 2017). Допустимый запас: 2 К.

**Шаг 1. Минимальная температура наружной поверхности изоляции:**

{{< formula display="true" >}}
T_{\text{пов}} = T_{\text{tp}} + \Delta T_{\text{зап}} = 15{,}6 + 2 = 17{,}6 \; °\text{C}
{{< /formula >}}

**Шаг 2. Тепловой поток через наружную плёнку воздуха (α_нар = 9 Вт/м²·К):**

{{< formula display="true" >}}
q = \alpha_{\text{нар}} \times (T_{\text{пом}} - T_{\text{пов}}) = 9 \times (22 - 17{,}6) = 39{,}6 \; \text{Вт/м}^2
{{< /formula >}}

**Шаг 3. Требуемое RSI изоляции:**

{{< formula display="true" >}}
RSI_{\text{тр}} = \frac{T_{\text{пов}} - T_{\text{вд}}}{q} = \frac{17{,}6 - 13}{39{,}6} \approx 0{,}116 \; \text{м}^2\text{·К/Вт}
{{< /formula >}}

**Шаг 4. Минимальная толщина EPS ВПС-25 (λ = 0,037 Вт/м·К):**

{{< formula display="true" >}}
d = RSI_{\text{тр}} \times \lambda = 0{,}116 \times 0{,}037 = 0{,}0043 \; \text{м} \approx 4{,}3 \; \text{мм}
{{< /formula >}}

**Шаг 5. Принятая толщина:** 25 мм (минимум по ASHRAE 90.1, Table 6.8.2 для воздуховодов при ΔT ≥ 11 К). При φ = 80 % (например, подвал без вентиляции): T_точки_росы ≈ 19,2 °C; требуемое RSI возрастает до 0,43 м²·К/Вт → принять d = 50 мм.

## Применение в системах HVAC

### Изоляция приточных воздуховодов

EPS применяется в виде листов или скорлупы, наклеиваемых на металлические воздуховоды. Крепление — полиуретановый клей или механические дюбели с широкими шайбами. Стыки проклеиваются алюминиевой лентой шириной ≥ 50 мм. Неплотные стыки создают тепловые мосты, снижающие эффективность на 15–25 %.

### Изоляция трубопроводов охлаждённой воды

Трубопроводы чиллерных систем (T = 7–12 °C) изолируются скорлупой EPS или плоскими плитами. Минимальная толщина по ASHRAE 90.1 (климатическая зона 4–5): 25–50 мм в зависимости от диаметра. Обязательна алюминиевая фольга или ПЭ-плёнка как паробарьер.

### Применение в кровельных системах

EPS используется как изоляционный слой в обычных и инверсионных кровельных системах. В инверсионной кровле EPS укладывается поверх гидроизоляции, балластируется гравием — влагостойкость EPS (2–4 % по объёму) достаточна при защите гравием.

## Типичные ошибки при проектировании

1. Применение начального λ без учёта рабочего диапазона температур — при T = 50–70 °C λ возрастает на 15–20 %.
2. Отсутствие паробарьера при изоляции холодных поверхностей — образование конденсата внутри материала.
3. Неплотная стыковка плит без проклейки — тепловые мосты снижают RSI системы на 15–25 %.
4. Применение ВПС-15 в местах механических нагрузок — недостаточная прочность (30–50 кПа).

## Нормативные документы и источники

- EN 13163:2012+A1:2015 «Thermal insulation products — Factory made products of expanded polystyrene (EPS) — Specification».
- ASTM C578 «Standard Specification for Rigid, Cellular Polystyrene Thermal Insulation».
- ASTM C518 «Steady-State Thermal Transmission Properties».
- ASHRAE Handbook Fundamentals 2021, Ch. 26 «Heat, Air, and Moisture Control», Table 2.
- ASHRAE Standard 90.1-2022, Table 6.8.2 «Minimum Duct Insulation R-Value».
- ГОСТ Р 56548-2015 «Пенополистирол вспененный. Технические условия».
- СП 60.13330.2020 «Отопление, вентиляция и кондиционирование воздуха».

File: content-ru/hvac-fundamentals/material-properties/physical-properties-materials/insulation-materials-properties/foam-boards/extruded-polystyrene-xps/_index.md
---
title: "Экструдированный полистирол XPS: теплофизические свойства и применение в HVAC"
aliases: ["Экструдированный полистирол XPS: теплофизические свойства и применение в HVAC"]
description: "Теплопроводность, RSI-значения, влагостойкость, тепловой дрейф и расчёт толщины экструдированного полистирола XPS для изоляции воздуховодов, трубопроводов, инверсионных кровель и подземных конструкций"
date: 2024-01-15
lastmod: 2026-04-15
author: "Evgeniy Gantman"
keywords: ["XPS экструдированный полистирол HVAC", "теплопроводность XPS", "RSI XPS тепловой дрейф", "ЭПС ГОСТ Р 52953", "EN 13164 XPS"]
categories: ["Теплоизоляционные материалы"]
tags: ["XPS", "экструдированный полистирол", "ЭПС", "теплопроводность", "RSI", "влагостойкость"]
weight: 2
---

Экструдированный полистирол (XPS, extruded polystyrene; в российской практике — ЭПС) — жёсткий теплоизоляционный материал с замкнутоячеистой структурой, производимый методом непрерывной экструзии полистирола с вспенивающим агентом. Замкнутые ячейки диаметром 0,1–0,2 мм обеспечивают XPS наилучшую влагостойкость среди необлицованных пенных плит и более высокое начальное RSI, чем EPS. Материал широко применяется в системах HVAC для изоляции воздуховодов, трубопроводов охлаждённой воды, инверсионных кровель и подземных конструкций.

## Структура материала и механизм теплопроводности

Замкнутая ячеистая структура XPS наполнена вспенивающим агентом и воздухом. Механизмы теплопередачи:

1. **Кондукция через полимерный скелет** — ≈ 10–15 % суммарной λ_эфф.
2. **Конвекция внутри ячеек** — ≈ 5–10 %; минимальна благодаря размеру ячеек 0,1–0,2 мм.
3. **Излучение внутри пор** — ≈ 75–85 % суммарной λ_эфф при низких плотностях.

{{< formula display="true" >}}
\lambda_{\text{эфф}} = \lambda_{\text{тв}} + \lambda_{\text{конв}} + \lambda_{\text{изл}}
{{< /formula >}}

**Тепловой дрейф.** Вспенивающие агенты (ГФУ-134а или ГФО-1234ze) медленно диффундируют из ячеек и замещаются воздухом. Это повышает λ на 10–15 % в течение 5–10 лет. Декларируемые производителями значения λ_D — долгосрочные (aged), измеренные по методу ASTM C1303 (ускоренное старение) или EN 13164.

## Теплопроводность и RSI

### Начальные и долгосрочные значения

{{< table title="λ и RSI экструдированного полистирола XPS (ASTM C518 / EN 12667)" >}}
| Плотность, кг/м³ | λ начальная, Вт/м·К | λ долгосрочная, Вт/м·К | RSI/см начальное | RSI/см долгосрочное |
|---|---|---|---|---|
| 21–25 | 0,029–0,030 | 0,036–0,037 | 0,83–0,86 | 0,68–0,70 |
| 28–32 | 0,029–0,031 | 0,036–0,038 | 0,81–0,86 | 0,66–0,70 |
| 35–40 | 0,030–0,032 | 0,037–0,038 | 0,78–0,83 | 0,66–0,68 |
| 40–45 | 0,031–0,032 | 0,038–0,039 | 0,78–0,81 | 0,64–0,66 |
{{< /table >}}

Для проектирования следует использовать **долгосрочные значения λ** (λ_90/90 по EN 13164 или aged value по ASTM C1303). Применение начальных значений при расчёте толщины изоляции системы, рассчитанной на срок службы 25–50 лет, приводит к занижению RSI на 8–15 %.

### Температурная зависимость λ

{{< table title="Изменение λ XPS с температурой (λ долгосрочная)" >}}
| Средняя температура, °C | λ, Вт/м·К |
|---|---|
| −20 | 0,030 |
| 0 | 0,032 |
| 10 | 0,034 |
| 24 | 0,036 |
| 40 | 0,038 |
| 66 | 0,042 |
{{< /table >}}

При отрицательных температурах λ XPS снижается — благоприятный эффект для холодных климатических зон и изоляции трубопроводов с отрицательными рабочими температурами.

## Влагостойкость

### Паропроницаемость

XPS — наилучшая паропроницаемость среди необлицованных пенных плит (замкнутая структура препятствует диффузии):

{{< table title="Паропроницаемость XPS различной толщины (ASTM E96 / EN 12086)" >}}
| Толщина, мм | Паропроницаемость, нг/(м²·с·Па) | μ-фактор | Класс |
|---|---|---|---|
| 25 | 19–27 | 80–100 | Класс III (полупроницаемый) |
| 50 | 10–14 | 80–100 | Класс III |
| 100 | 5–7 | 80–100 | Класс III |
{{< /table >}}

### Водопоглощение

Погружение 24 ч по ASTM C272: 0,1–0,3 % по объёму — в 10–40 раз меньше EPS. Отличная стойкость к длительному воздействию влаги делает XPS незаменимым для:
- Подземных применений (изоляция фундаментов, подвальных стен).
- Инверсионных кровель (плита укладывается поверх гидроизоляции и находится в постоянном контакте с водой).
- Периметральной изоляции фундаментных плит.

### Стойкость к замораживанию-оттаиванию

300 циклов ASTM C666: снижение прочности на сжатие < 3 %. XPS сохраняет размерную стабильность и теплоизоляционные свойства при циклических изменениях температуры через точку замерзания.

## Прочностные характеристики

{{< table title="Прочностные свойства XPS по маркам плотности" >}}
| Плотность, кг/м³ | Прочность на сжатие (10 %), кПа | Прочность на изгиб, кПа | Прочность на растяжение ⊥, кПа |
|---|---|---|---|
| 21–25 | 103–172 | 200–300 | 100–150 |
| 28–35 | 200–280 | 350–500 | 200–300 |
| 35–40 | 280–350 | 500–600 | 300–400 |
| 40–45 | 350–414 | 600–700 | 400–500 |
{{< /table >}}

**КЛТР** XPS: 35 × 10⁻⁶ /К — аналогичен EPS. При монтаже плит большой площади необходимы деформационные швы; плита 1,22 × 0,61 м при ΔT = 40 К расширяется на ≈ 1,7 мм по длинной стороне.

## Числовой пример: расчёт толщины изоляции инверсионной кровли

**Условие.** Климатический регион — Москва (климатическая зона 5 по ASHRAE). Расчётная температура наружного воздуха T_нар = −26 °C. Температура кондиционируемого помещения под кровлей T_вн = 21 °C. Требуемое суммарное RSI кровельной конструкции по ASHRAE 90.1 (Climate Zone 5): RSI_тр = 8,6 м²·К/Вт (RSI-49). Кровельный пирог включает: железобетонная плита перекрытия (RSI = 0,1), гидроизоляция EPDM (RSI ≈ 0), слой XPS, гравийный балласт (RSI ≈ 0). Поверхностные плёнки: RSI_пов = 0,17 + 0,04 = 0,21.

Требуемое RSI слоя XPS:

{{< formula display="true" >}}
RSI_{\text{XPS}} = RSI_{\text{тр}} - RSI_{\text{ЖБ}} - RSI_{\text{пов}} = 8{,}6 - 0{,}1 - 0{,}21 = 8{,}29 \; \text{м}^2\text{·К/Вт}
{{< /formula >}}

Минимальная толщина XPS (долгосрочная λ = 0,036 Вт/м·К, плотность 35 кг/м³):

{{< formula display="true" >}}
d = RSI_{\text{XPS}} \times \lambda = 8{,}29 \times 0{,}036 = 0{,}298 \; \text{м} \approx 300 \; \text{мм}
{{< /formula >}}

Принимается к монтажу: 3 слоя XPS по 100 мм, укладываемых вразбежку. Проверка прочности: нагрузка от гравия (1 500 Па) + снеговая нагрузка (1 500 Па) = 3 000 Па — XPS 35 кг/м³ (280–350 кПа) выдерживает с запасом.

## Методика расчёта изоляции воздуховода

**Расчёт температуры наружной поверхности изоляции:**

{{< formula display="true" >}}
T_s = T_i - \frac{RSI_{\text{изол}}}{RSI_{\text{total}}} \cdot (T_i - T_o)
{{< /formula >}}

где T_i — температура воздуха в помещении (°C), T_o — температура воздуха в воздуховоде (°C), RSI_total = RSI_изол + 1/α_нар.

Условие отсутствия конденсации: T_s > T_точки_росы.

## Применение в системах HVAC

### Изоляция воздуховодов

XPS применяется в виде жёстких плит, наклеиваемых на металлические воздуховоды в механических помещениях. Преимущества по сравнению с EPS: более высокое RSI на сантиметр позволяет уменьшить толщину; лучшая механическая прочность; практически нулевое влагопоглощение исключает деградацию при конденсате.

**Параметры монтажа:**
- Клей: полиуретановый или клей-пена (не неопреновый — растворяет XPS).
- Стыки: алюминиевая лента шириной ≥ 50 мм.
- Максимальная T непрерывной эксплуатации: 74 °C.

### Изоляция трубопроводов ниже температуры окружающей среды

XPS — предпочтительный материал для трубопроводов охлаждённой воды и хладагента:
- Минимальное влагопоглощение → долгосрочная стабильность RSI.
- Замкнутые ячейки препятствуют капиллярному переносу влаги.
- Достаточная прочность для защиты от механических повреждений.

Облицовка алюминиевой фольгой или ПЭ-плёнкой обязательна как дополнительный паробарьер.

### Инверсионные кровли (protected membrane roofing)

В инверсионной кровле XPS укладывается поверх гидроизоляционной мембраны. Вода, проникающая под балласт, охлаждает верхнюю поверхность XPS — «влажная» коррекция RSI составляет −5...−10 %. Это учитывается нормативами (EN 13164 Annex B) путём увеличения расчётной толщины.

### Периметральная и плитная изоляция фундаментов

XPS плотностью ≥ 35 кг/м³ применяется для изоляции:
- Вертикальных поверхностей фундаментных стен (прямой контакт с грунтом).
- Горизонтальной изоляции по периметру плиты (глубина ≥ 0,6 м по СП 131.13330.2020 для климатической зоны III–IV).

## Монтажные особенности и контроль качества

1. **Адгезив:** полиуретановый клей или строительная пена; растворители и клеи на основе углеводородов разрушают XPS.
2. **Деформационные швы:** при площади покрытия > 50 м² или ΔT > 50 К между монтажом и эксплуатацией.
3. **Герметизация торцов:** открытые торцевые срезы более проницаемы — обработать алюминиевой лентой или краевой рейкой.
4. **Противопожарная защита:** XPS требует теплового барьера (гипсокартон 12,7 мм) при применении внутри помещений по IBC 2603.

## Нормативные документы и источники

- EN 13164:2012+A1:2015 «Thermal insulation products — Factory made products of extruded polystyrene foam (XPS) — Specification».
- ASTM C578 «Standard Specification for Rigid, Cellular Polystyrene Thermal Insulation».
- ASTM C1303 «Standard Test Method for Predicting Long-Term Thermal Resistance of Closed-Cell Foam Insulation».
- ASTM C272 «Standard Test Method for Water Absorption of Core Materials for Sandwich Constructions».
- ASHRAE Handbook Fundamentals 2021, Ch. 26 «Heat, Air, and Moisture Control».
- ASHRAE Standard 90.1-2022, Tables 6.8.2–6.8.3.
- ГОСТ Р 52953-2008 «Материалы и изделия строительные теплоизоляционные. Термины и определения».
- СП 60.13330.2020 «Отопление, вентиляция и кондиционирование воздуха».
- СП 131.13330.2020 «Строительная климатология».

File: content-ru/hvac-fundamentals/material-properties/physical-properties-materials/insulation-materials-properties/foam-boards/polyisocyanurate-polyiso/_index.md
---
title: "Полиизоцианурат (Polyiso)"
aliases: ["Полиизоцианурат (Polyiso)"]
description: "Физические свойства, теплотехнические характеристики и расчёт изоляции из полиизоцианурата (polyisocyanurate, polyiso) для систем ОВК: теплопроводность 0,023–0,026 Вт/(м·К), долгосрочное тепловое сопротивление, старение, применение на воздуховодах и трубопроводах."
date: 2024-01-01
lastmod: 2026-04-15
author: "Evgeniy Gantman"
keywords: ["полиизоцианурат", "polyiso", "polyisocyanurate", "PIR", "теплоизоляция", "теплопроводность", "воздуховоды", "трубопроводы", "ОВК"]
categories: ["Материалы", "Теплоизоляция"]
tags: ["полиизоцианурат", "polyiso", "foam boards", "теплопроводность", "старение", "LTTR"]
weight: 3
---

## Обзор

Полиизоцианурат (polyisocyanurate, polyiso, PIR) — жёсткий вспененный синтетический изоляционный материал, получаемый реакцией полиола с избытком полиизоцианата в присутствии катализатора. Избыток изоцианата инициирует тримеризацию с образованием изоциануратных колец, обеспечивающих повышенную температурную стойкость и огнестойкость по сравнению с обычным полиуретаном (polyurethane). Доля замкнутых пор превышает 95 %, что определяет низкую теплопроводность и высокое паросопротивление.

Полиизоцианурат — один из наиболее теплоэффективных жёстких изоляционных материалов для систем ОВК. Начальная теплопроводность 0,021–0,023 Вт/(м·К) при 24 °C превосходит минеральную вату (mineral wool) и приближается к фенольной пене (phenolic foam). После стабилизации диффузии газа-вспенивателя (aging) через 5–10 лет расчётное значение составляет 0,024–0,026 Вт/(м·К). Стандарт ASTM C1289 нормирует долгосрочное тепловое сопротивление (Long-Term Thermal Resistance, LTTR) с учётом этого эффекта.

## Физические принципы и структура

### Формирование пены и ячеистая архитектура

В процессе вспенивания газ-вспениватель (гидрофторуглерод HFC-245fa или гидрофторолефин HFO-1233zd) заполняет замкнутые поры диаметром 100–300 мкм. Теплопроводность газа-вспенивателя (λ ≈ 0,010–0,014 Вт/(м·К)) значительно ниже воздуха (λ = 0,026 Вт/(м·К)), что и обеспечивает начальное преимущество материала. По мере диффузии атмосферного воздуха в ячейки и выхода вспенивателя теплопроводность возрастает и стабилизируется на уровне долгосрочного значения.

### Механизмы теплопередачи

{{< formula display="true" >}}
\lambda_{\text{эфф}} = \lambda_{\text{тв}} + \lambda_{\text{газ}} + \lambda_{\text{рад}}
{{< /formula >}}

- $\lambda_{\text{тв}} \approx 0{,}001$ Вт/(м·К) — перенос через полимерный каркас;
- $\lambda_{\text{газ}} \approx 0{,}010{-}0{,}014$ Вт/(м·К) — перенос через газ в ячейках (новый материал); возрастает до $0{,}020{-}0{,}024$ Вт/(м·К) при замещении воздухом;
- $\lambda_{\text{рад}} \approx 0{,}002{-}0{,}004$ Вт/(м·К) — радиационный перенос.

### Долгосрочное тепловое сопротивление и старение

Стабилизированное значение теплопроводности оценивается по модели диффузии ASTM C1289 / ISO 11561:

{{< formula display="true" >}}
\lambda_{\text{ст}} = \lambda_0 + \Delta\lambda_{\infty} \cdot \left(1 - e^{-k \cdot \sqrt{t}}\right)
{{< /formula >}}

где $\lambda_0$ — начальная теплопроводность; $\Delta\lambda_{\infty}$ — прирост при полном замещении газа воздухом (0,004–0,006 Вт/(м·К)); $k$ — коэффициент диффузии; $t$ — время, лет. Для плиты толщиной 25 мм стабилизация наступает через 3–5 лет, для 75 мм — через 15–20 лет.

На практике при проектировании принимают $\lambda_{\text{расч}} = 0{,}025{-}0{,}026$ Вт/(м·К) — значение LTTR согласно ASHRAE Handbook Fundamentals (гл. 33).

## Свойства материала

{{< table title="Физические и теплотехнические характеристики полиизоцианурата" >}}
| Параметр | Единица | Типовые значения | Стандарт |
|---|---|---|---|
| Коэффициент теплопроводности λ (24 °C, новый) | Вт/(м·К) | 0,021–0,023 | ASTM C518, ISO 8301 |
| LTTR (λ после 15 лет) | Вт/(м·К) | 0,024–0,026 | ASTM C1289 |
| Тепловое сопротивление R на 25 мм (LTTR) | м²·К/Вт | 0,96–1,04 | ASTM C1289 |
| Плотность ρ | кг/м³ | 32–64 | ISO 845 |
| Доля замкнутых пор | % | > 95 | ASTM D6226 |
| Прочность на сжатие (10 % деформация) | кПа | 100–200 | ISO 844 |
| Паропроницаемость δ (без облицовки) | мг/(м·ч·Па) | 0,4–0,8 | ISO 12572 |
| Температурный диапазон эксплуатации | °C | −40 до +120 | ASTM C1289 |
| Индекс распространения пламени (FSI) | — | 25–50 | ASTM E84 |
| Индекс дымообразования (SDI) | — | 50–100 | ASTM E84 |
| Водопоглощение за 24 ч | % объёма | < 3 | ISO 2896 |
{{< /table >}}

### Облицовочные слои

Полиизоцианурат поставляется с различными облицовками, определяющими паропроницаемость и механическую защиту:

- **Алюминиевая фольга (foil-faced)**: толщина 12–25 мкм; коэффициент паросопротивления μ > 100 000; ε ≈ 0,05 (отражение лучистого тепла). Применяется при температурах ниже точки росы окружающего воздуха.
- **Стеклоткань (glass-faced)**: повышает механическую прочность; сохраняет паропроницаемость для конструкций с предусмотренным высыханием.
- **Крафт-бумага с полиэтиленом (kraft-PE)**: экономичный вариант для температур выше +4 °C.

## Расчёт теплопотерь через изолированный воздуховод

### Расчётные зависимости

Тепловой поток через плоскую стенку воздуховода с изоляцией:

{{< formula display="true" >}}
q = \frac{T_i - T_e}{\dfrac{1}{h_i} + \dfrac{d}{\lambda} + \dfrac{1}{h_e}}
{{< /formula >}}

где $h_i$ — конвективный коэффициент со стороны воздуха в воздуховоде, Вт/(м²·К); $d$ — толщина изоляции, м; $\lambda$ — теплопроводность полиизоцианурата, Вт/(м·К); $h_e$ — конвективный коэффициент снаружи воздуховода, Вт/(м²·К).

Для круглого воздуховода (трубопровода) тепловой поток на единицу длины:

{{< formula display="true" >}}
q_L = \frac{2\pi\,(T_i - T_e)}{\dfrac{\ln(r_2/r_1)}{\lambda} + \dfrac{1}{h_e \cdot r_2}}
{{< /formula >}}

### Числовой пример

**Задача.** Прямоугольный воздуховод подачи охлаждённого воздуха: температура воздуха в канале $T_i = 8$ °C, температура помещения $T_e = 24$ °C. Изоляция из полиизоцианурата с алюминиевой облицовкой: $d = 25$ мм, $\lambda = 0{,}025$ Вт/(м·К). Конвективные коэффициенты: $h_i = 15$ Вт/(м²·К) (вынужденная конвекция), $h_e = 8$ Вт/(м²·К) (естественная конвекция). Определить тепловой поток $q$ и проверить температуру наружной поверхности для оценки риска конденсации.

**Решение:**

Суммарное тепловое сопротивление (на м² поверхности воздуховода):

$$R_{\text{total}} = \frac{1}{h_i} + \frac{d}{\lambda} + \frac{1}{h_e} = \frac{1}{15} + \frac{0{,}025}{0{,}025} + \frac{1}{8}$$

$$R_{\text{total}} = 0{,}067 + 1{,}000 + 0{,}125 = 1{,}192 \text{ м}^2\text{·К/Вт}$$

$$q = \frac{T_i - T_e}{R_{\text{total}}} = \frac{8 - 24}{1{,}192} = -13{,}4 \text{ Вт/м}^2$$

(отрицательный знак означает поступление тепла в воздуховод; абсолютная величина $|q| = 13{,}4$ Вт/м²).

Температура наружной поверхности изоляции:

$$T_{\text{нар}} = T_e - \frac{|q|}{h_e} = 24 - \frac{13{,}4}{8} = 24 - 1{,}7 = 22{,}3 \text{ °C}$$

При относительной влажности помещения 60 % точка росы составляет приблизительно 15,1 °C (ASHRAE Psychrometrics). Поскольку $T_{\text{нар}} = 22{,}3\text{ °C} > 15{,}1\text{ °C}$, конденсация на поверхности изоляции не возникает. Изоляция 25 мм обеспечивает достаточную защиту при данных условиях.

## Применение в системах ОВК

### Теплоизоляция воздуховодов

Полиизоцианурат применяется как в виде плит для наружного оборачивания жёстких воздуховодов из оцинкованной стали (galvanized steel ductwork), так и в виде двустороннего сэндвич-панельного воздуховода (pre-insulated ductwork). Нормы ASHRAE 90.1 устанавливают минимальное тепловое сопротивление изоляции воздуховодов в зависимости от климатической зоны и расположения (в кондиционируемом/некондиционируемом пространстве).

### Теплоизоляция трубопроводов

Используется для изоляции трубопроводов охлаждённой воды (chilled water), конденсата холодильных установок и теплоносителей со средними температурами (−40…+120 °C). Алюминиевая облицовка обязательна для трубопроводов при отрицательных температурах.

### Криогенные системы

При температурах ниже −40 °C применяют многослойные конструкции: полиизоцианурат + пенопластовый вкладыш (polystyrene) + вакуумный слой для сверхнизких температур. Полиизоцианурат сохраняет замкнутую структуру пор до −196 °C, однако становится хрупким и требует дополнительного механического крепежа.

## Стандарты и нормативные требования

{{< table title="Нормативная база для полиизоцианурата" >}}
| Область | Стандарт | Содержание |
|---|---|---|
| Технические условия на плиты | ASTM C1289 | Жёсткие вспененные полиизоциануратные плиты (LTTR) |
| Теплопроводность | ASTM C518, ISO 8301 | Метод защищённой горячей пластины |
| Горючесть | ASTM E84 | Индекс распространения пламени, дымообразование |
| Горючесть (РФ) | ГОСТ 30402, ГОСТ 30244 | Группы горючести и воспламеняемости |
| Водопоглощение | ISO 2896 | Кратковременное погружение |
| Паропроницаемость | ISO 12572, ASTM E96 | Чашечный метод |
| Энергоэффективность (ОВК) | ASHRAE 90.1-2022 | Минимальные R-значения изоляции |
| Изоляция трубопроводов (РФ) | СП 61.13330.2020 | Тепловая изоляция оборудования и трубопроводов |
| Горючесть пластмасс (РФ) | ГОСТ 30402-96 | Воспламеняемость твёрдых веществ |
{{< /table >}}

## Практические рекомендации

{{< table title="Рекомендуемые минимальные толщины полиизоцианурата для систем ОВК" >}}
| Применение | Температура теплоносителя | Минимальная толщина, мм | Облицовка |
|---|---|---|---|
| Воздуховод подачи (T = 8–14 °C) | — | 25–40 | Фольга |
| Трубопровод охл. воды (T = 4–10 °C) | — | 25–40 | Фольга |
| Трубопровод горячей воды (T = 60–80 °C) | — | 30–50 | Крафт-PE |
| Трубопровод хладоносителя (T = −10…−30 °C) | — | 50–75 | Фольга |
| Трубопровод хладоносителя (T < −40 °C) | — | 75–100+ | Многослойный |
{{< /table >}}

**Учёт старения при проектировании.** Используйте LTTR-значение ($\lambda = 0{,}025{-}0{,}026$ Вт/(м·К)) вместо начального для расчётов срока службы более 5 лет. Запас по толщине 10–15 % нивелирует неопределённость в условиях монтажа.

**Транспортировка и хранение.** Прямое солнечное облучение деградирует полиуретановую матрицу; плиты хранят в укрытии. Механические повреждения (вмятины, трещины) нарушают замкнутость пор и увеличивают теплопроводность на повреждённом участке.

**Совместимость с хладагентами.** Полиизоцианурат совместим с хладагентами R-410A, R-134a, R-32 и гидрофторолефинами по ANSI/ASHRAE 34; не взаимодействует с аммиаком NH₃ в концентрациях до 30 % масс.

## Источники

- ASHRAE Handbook Fundamentals 2021, Chapter 33 — Thermal Insulation.
- ASHRAE 90.1-2022 — Energy Standard for Buildings.
- ASTM C1289 — Standard Specification for Faced Rigid Cellular Polyisocyanurate Thermal Insulation Board.
- ASTM C518 — Standard Test Method for Steady-State Thermal Transmission Properties.
- ASTM E84 — Standard Test Method for Surface Burning Characteristics.
- ISO 8301:1991 — Thermal insulation, determination of thermal resistance.
- ISO 2896:2001 — Rigid cellular plastics, water absorption.
- ISO 12572:2016 — Hygrothermal performance, water vapour transmission properties.
- ГОСТ 30402-96 — Материалы строительные, метод испытания на воспламеняемость.
- ГОСТ 30244-94 — Материалы строительные, методы испытания на горючесть.
- СП 61.13330.2020 — Тепловая изоляция оборудования и трубопроводов.
- ANSI/ASHRAE 34-2022 — Designation and Safety Classification of Refrigerants.

File: content-ru/hvac-fundamentals/material-properties/physical-properties-materials/insulation-materials-properties/spray-foam/_index.md
---
title: "Напыляемая пенополиуретановая изоляция (SPF)"
aliases: ["Напыляемая пенополиуретановая изоляция (SPF)"]
description: "Физические свойства, теплотехнические характеристики и расчёт изоляции из напыляемого пенополиуретана (spray polyurethane foam, SPF) для систем ОВК: открытоячеистая и закрытоячеистая пена, долгосрочное тепловое сопротивление, паропроницаемость, воздухонепроницаемость."
date: 2024-01-01
lastmod: 2026-04-15
author: "Evgeniy Gantman"
keywords: ["напыляемая пена", "SPF", "spray foam", "пенополиуретан", "открытоячеистая пена", "закрытоячеистая пена", "теплоизоляция", "ОВК", "HVAC", "воздушный барьер"]
categories: ["Материалы", "Теплоизоляция"]
tags: ["SPF", "напыляемая пена", "polyurethane", "открытоячеистая", "закрытоячеистая", "воздушный барьер", "паробарьер"]
weight: 4
---

## Обзор

Напыляемый пенополиуретан (spray polyurethane foam, SPF) — двухкомпонентный реактивный материал, образующийся непосредственно на поверхности конструкции при смешивании полиольной и изоцианатной составляющих. Реакция экзотермическая; смесь расширяется в 30–100 раз, заполняя все нерегулярности поверхности и образуя монолитное покрытие без швов. Уникальная особенность SPF — одновременное обеспечение тепловой изоляции, воздушного барьера (air barrier) и влагозащиты (vapor control) в одном материале, наносимом за одну операцию.

В системах ОВК SPF применяется для:

- герметизации и изоляции воздуховодов и стыков воздуховодных систем;
- изоляции трубопроводов хладагента на линиях всасывания;
- создания сплошного воздушного барьера в ограждающих конструкциях зданий;
- заполнения полостей и устранения тепловых мостов в узлах прохода инженерных систем через конструкции.

Различают два принципиально разных типа SPF: открытоячеистую пену (open-cell SPF, ocSPF) и закрытоячеистую пену (closed-cell SPF, ccSPF), существенно отличающихся по теплопроводности, паропроницаемости и механическим свойствам.

## Химия реакции

Основная реакция образования уретановых связей:

{{< formula display="true" >}}
\text{R-NCO} + \text{R'-OH} \rightarrow \text{R-NH-CO-O-R'}
{{< /formula >}}

Группа изоцианата (NCO) реагирует с гидроксильными группами полиола (OH) с образованием уретановой связи. Побочная реакция изоцианата с водой выделяет CO₂, который участвует в образовании пор открытоячеистой пены:

{{< formula display="true" >}}
\text{R-NCO} + \text{H}_2\text{O} \rightarrow \text{R-NH}_2 + \text{CO}_2\uparrow
{{< /formula >}}

Для закрытоячеистой пены основным вспенивателем служат гидрофторуглероды (HFC-245fa) или, в современных экологичных формулах, гидрофторолефины (HFO-1233zd, потенциал глобального потепления GWP < 1 согласно ANSI/ASHRAE 34).

## Сравнение типов пены

{{< table title="Сравнительные свойства открытоячеистой и закрытоячеистой напыляемой пены" >}}
| Свойство | Открытоячеистая (ocSPF) | Закрытоячеистая (ccSPF) | Единица |
|---|---|---|---|
| Плотность ρ | 6–12 | 28–55 | кг/м³ |
| Теплопроводность λ (стабилизированная) | 0,036–0,040 | 0,024–0,027 | Вт/(м·К) |
| Тепловое сопротивление R на 25 мм | 0,63–0,67 | 0,93–1,04 | м²·К/Вт |
| Паропроницаемость δ (25 мм) | 8–15 | 0,05–0,15 | нг/(м·с·Па) |
| Воздухопроницаемость (при 75 Па) | < 0,02 | < 0,002 | л/(с·м²) |
| Прочность на сжатие (10 % деформация) | 14–34 | 120–276 | кПа |
| Водопоглощение за 24 ч | 10–20 | < 2 | % объёма |
| Минимальная толщина воздушного барьера | 75–90 | 30–40 | мм |
| Диапазон рабочих температур | −40 до +80 | −60 до +100 | °C |
{{< /table >}}

## Теплотехнические свойства и долгосрочное сопротивление

### Открытоячеистая пена

Воздух заполняет взаимосвязанные поры; теплопроводность стабильна во времени и не зависит от эффекта старения газа-вспенивателя. Расчётное значение λ = 0,038–0,040 Вт/(м·К) при стандартных условиях (ASHRAE Handbook Fundamentals, гл. 33) используется без коэффициента поправки на старение.

### Закрытоячеистая пена — эффект старения

Начальная теплопроводность (новый материал) λ₀ = 0,020–0,022 Вт/(м·К) определяется газом-вспенивателем в ячейках. По мере диффузии атмосферного воздуха в ячейки и выхода вспенивателя λ возрастает. Долгосрочное тепловое сопротивление (LTTR) оценивается по стандарту ASTM C1029:

{{< formula display="true" >}}
\lambda_{\text{LTTR}} = \lambda_0 + \Delta\lambda \cdot \left(1 - e^{-k\sqrt{t}}\right)
{{< /formula >}}

где $\Delta\lambda \approx 0{,}004{-}0{,}006$ Вт/(м·К) — прирост при полном замещении газа воздухом; $k$ — коэффициент диффузии (для HFC-пен $k \approx 0{,}02{-}0{,}04$ год$^{-0,5}$; для HFO-пен $k \approx 0{,}01{-}0{,}02$). При $t = 15$ лет LTTR составляет 0,024–0,027 Вт/(м·К).

**Проектировочное значение:** $\lambda_{\text{расч}} = 0{,}025{-}0{,}027$ Вт/(м·К) для систем с расчётным сроком службы 15+ лет.

## Расчётный пример

**Задача.** Линия всасывания хладагента R-410A: трубопровод DN 32 (наружный диаметр $D_1 = 42{,}4$ мм, $r_1 = 0{,}0212$ м). Температура всасывания $T_i = -5$ °C. Температура воздуха машинного зала $T_e = 30$ °C, относительная влажность 65 % (точка росы $T_{dp} \approx 23$ °C). Требуется определить толщину закрытоячеистой напыляемой пены ($\lambda = 0{,}026$ Вт/(м·К), $h_e = 10$ Вт/(м²·К)), при которой температура наружной поверхности изоляции будет выше $T_{dp}$ с запасом 3 °C, то есть $T_{\text{нар}} \ge 26$ °C.

**Решение:**

Запишем выражение для $T_{\text{нар}}$:

$$T_{\text{нар}} = T_e - q_L \cdot \frac{1}{2\pi\,h_e\,r_2}$$

где $q_L$ — тепловой поток на единицу длины трубопровода. Условие $T_{\text{нар}} = 26$ °C:

$$q_L = 2\pi\,h_e\,r_2\,(T_e - T_{\text{нар}}) = 2\pi \times 10 \times r_2 \times (30 - 26) = 80\pi\,r_2$$

С другой стороны:

$$q_L = \frac{2\pi\,(T_i - T_e)}{\dfrac{\ln(r_2/r_1)}{\lambda}} = \frac{2\pi\,(-5 - 30)}{\dfrac{\ln(r_2/0{,}0212)}{0{,}026}}$$

Из уравнения $T_{\text{нар}} = 26$ °C подставим $r_2$ и решим итерационно. Начальное приближение: $d = 20$ мм, $r_2 = 0{,}0412$ м.

$$q_L = \frac{2\pi \times 0{,}026 \times (-35)}{\ln(0{,}0412/0{,}0212)} = \frac{-5{,}71}{\ln(1{,}943)} = \frac{-5{,}71}{0{,}664} = -8{,}60 \text{ Вт/м}$$

$$T_{\text{нар}} = 30 - \frac{8{,}60}{2\pi \times 10 \times 0{,}0412} = 30 - \frac{8{,}60}{2{,}59} = 30 - 3{,}3 = 26{,}7\text{ °C} > 26\text{ °C}$$

Условие выполнено при толщине ccSPF **20 мм** ($T_{\text{нар}} = 26{,}7$ °C). Принимаем $d = 20$ мм с небольшим запасом. Дополнительно проверяем паровой режим: коэффициент паросопротивления ccSPF при $d = 20$ мм μ = 10 000–15 000, что соответствует эквивалентной диффузионной толщине воздушного слоя 200–300 м — паробарьер обеспечивается без дополнительного слоя.

## Применение в системах ОВК

### Воздуховоды и герметизация

Открытоячеистая пена наносится на стыки прямоугольных воздуховодов и фланцевые соединения. Снижение утечек воздуха в системах приточно-вытяжной вентиляции достигает 30–50 % по сравнению с незапечатанными сборками, что повышает энергоэффективность и соответствует требованиям ASHRAE 90.1 к классу герметизации воздуховодов.

### Трубопроводы хладагента

Закрытоячеистая пена применяется для изоляции линий всасывания хладагентов (линия испарителя). Монолитное бесшовное нанесение особенно эффективно на фасонных изделиях и сложной геометрии, где применение рулонных изоляторов затруднено.

### Воздушные барьеры в ограждающих конструкциях

Согласно ASHRAE 90.1 и IECC, ccSPF толщиной от 38 мм удовлетворяет требованиям к воздушному барьеру (воздухопроницаемость < 0,002 л/(с·м²) при 75 Па). Применение ccSPF снижает инфильтрацию воздуха через ограждающие конструкции на 25–40 %, уменьшая нагрузку на системы вентиляции и кондиционирования.

## Пожарная безопасность

SPF относится к горючим материалам; необходим тепловой барьер (thermal barrier) при открытом расположении в помещениях. Гипсокартон толщиной 12,7 мм или штукатурный слой обеспечивают нормируемую 15-минутную огнезащиту (IRC R316.4, СП 60.13330, ГОСТ 30244-94). Некоторые формулы ccSPF сертифицированы по NFPA 286 как барьер воспламенения (ignition barrier) — это позволяет применять их на чердаках и в подвальных помещениях без дополнительной защиты.

## Технология нанесения

Оборудование: двухкомпонентный пропорционер давлением 5,5–10,3 МПа; обогреваемый шланг (температура 43–60 °C). Требования к условиям нанесения: температура подложки +4…+49 °C; содержание влаги на поверхности < 19 % (дерево), < 5 % (бетон); относительная влажность воздуха 30–80 %; скорость ветра < 4,5 м/с (ocSPF) и < 6,7 м/с (ccSPF). Толщина одного прохода: не более 75 мм (ocSPF) и 25 мм (ccSPF) для предотвращения перегрева при отверждении.

## Стандарты и нормативные требования

{{< table title="Нормативная база для напыляемой пены SPF в системах ОВК" >}}
| Область | Стандарт | Содержание |
|---|---|---|
| Технические условия | ASTM C1029, EN 14318 | Напыляемые жёсткие полиуретановые пены |
| Теплопроводность | ASTM C518, ISO 8301 | Метод защищённой горячей пластины |
| Горючесть | ASTM E84, NFPA 286, ГОСТ 30244 | Распространение пламени, дымообразование |
| Паропроницаемость | ASTM E96, ISO 12572 | Чашечный метод |
| Воздухопроницаемость | ASTM E2178 | Лабораторный метод |
| Энергоэффективность (ОВК) | ASHRAE 90.1-2022 | Минимальные R-значения |
| Тепловая защита зданий (РФ) | СП 50.13330.2017 | Нормируемое термическое сопротивление |
| Изоляция трубопроводов (РФ) | СП 61.13330.2020 | Тепловая изоляция оборудования и трубопроводов |
| Классификация хладагентов | ANSI/ASHRAE 34-2022 | Безопасность и обозначение хладагентов |
{{< /table >}}

## Источники

- ASHRAE Handbook Fundamentals 2021, Chapter 33 — Thermal Insulation.
- ASHRAE 90.1-2022 — Energy Standard for Buildings.
- ASTM C1029 — Standard Specification for Spray-Applied Rigid Cellular Polyurethane Thermal Insulation.
- ASTM C518 — Standard Test Method for Steady-State Thermal Transmission Properties.
- ASTM E84 — Standard Test Method for Surface Burning Characteristics.
- ASTM E2178 — Standard Test Method for Air Permeance of Building Materials.
- EN 14318:2013 — In-situ formed sprayed rigid polyurethane foam products.
- NFPA 286 — Standard Methods of Fire Tests for Evaluating Contribution of Wall and Ceiling Interior Finish.
- ANSI/ASHRAE 34-2022 — Designation and Safety Classification of Refrigerants.
- ГОСТ 30244-94 — Методы испытания на горючесть.
- СП 50.13330.2017 — Тепловая защита зданий.
- СП 61.13330.2020 — Тепловая изоляция оборудования и трубопроводов.
