Repository: gantmane/hvac

File: content-ru/hvac-fundamentals/material-properties/physical-properties-materials/insulation-materials-properties/spray-foam/closed-cell-spray-foam/_index.md
---
title: "Закрытоячеистая напыляемая пена (ccSPF)"
aliases: ["Закрытоячеистая напыляемая пена (ccSPF)"]
description: "Физические свойства, теплотехнические характеристики и расчёт изоляции из закрытоячеистой напыляемой полиуретановой пены (closed-cell SPF, ccSPF): теплопроводность 0,024–0,027 Вт/(м·К), паробарьер, воздушный барьер, применение в системах ОВК."
date: 2024-01-01
lastmod: 2026-04-15
author: "Evgeniy Gantman"
keywords: ["закрытоячеистая пена", "ccSPF", "closed-cell spray foam", "пенополиуретан", "теплоизоляция", "паробарьер", "воздушный барьер", "ОВК", "HVAC"]
categories: ["Материалы", "Теплоизоляция"]
tags: ["ccSPF", "закрытоячеистая", "closed-cell", "spray foam", "паробарьер", "воздушный барьер"]
weight: 2
---

## Обзор

Закрытоячеистая напыляемая полиуретановая пена (closed-cell spray polyurethane foam, ccSPF) — многофазный композитный материал, формируемый реакцией полиола и полиизоцианата на поверхности конструкции. Доля замкнутых пор диаметром 150–300 мкм превышает 90 % от общего объёма. Газ-вспениватель (HFC-245fa или HFO-1233zd) с низкой теплопроводностью, удерживаемый в ячейках, обеспечивает начальную теплопроводность 0,020–0,022 Вт/(м·К) — одно из наилучших значений среди напыляемых теплоизоляционных материалов.

Совокупность свойств ccSPF — высокое тепловое сопротивление, сплошной воздушный и паровой барьеры, хорошая адгезия к большинству строительных оснований и самонесущая структура — делает этот материал приоритетным выбором для энергоэффективных систем ОВК при жёстких требованиях к геометрическим размерам изоляционного слоя.

## Физические принципы

### Теплопередача через пористую структуру

Эффективная теплопроводность ccSPF:

{{< formula display="true" >}}
\lambda_{\text{эфф}} = \lambda_s \cdot f_s + \lambda_g \cdot f_g
{{< /formula >}}

где $\lambda_s \approx 0{,}20$ Вт/(м·К) — теплопроводность полимерного каркаса; $\lambda_g \approx 0{,}010{-}0{,}013$ Вт/(м·К) — теплопроводность газа-вспенивателя в ячейках (HFC-245fa/HFO при 20 °C); $f_s$ и $f_g$ — объёмные доли твёрдой и газовой фаз (типично $f_s \approx 0{,}05{-}0{,}10$, $f_g \approx 0{,}90{-}0{,}95$).

### Старение теплопроводности

По мере диффузии атмосферных газов (O₂, N₂) в ячейки и выхода вспенивателя теплопроводность возрастает. Стабилизированное значение при полном замещении:

{{< formula display="true" >}}
\lambda_{\text{стаб}} = \lambda_s \cdot f_s + \lambda_{\text{воздух}} \cdot f_g \approx 0{,}025{-}0{,}027 \text{ Вт/(м·К)}
{{< /formula >}}

Скорость диффузии определяется парциальным давлением газов и толщиной стенки ячейки. Для плиты толщиной 25 мм стабилизация занимает 3–5 лет; для 75 мм — 15–25 лет.

### Паропроницаемость

Замкнутая структура пор обусловливает высокое паросопротивление:

{{< formula display="true" >}}
Z = \frac{d}{\delta_v}
{{< /formula >}}

где $d$ — толщина слоя пены, м; $\delta_v$ — коэффициент паропроницаемости, нг/(м·с·Па). При $d = 50$ мм и $\delta_v = 0{,}08$ нг/(м·с·Па):

$$Z = \frac{0{,}050}{0{,}08 \times 10^{-9}} = 6{,}25 \times 10^8 \text{ м}^2\text{·с·Па/кг} \approx 250 \text{ м (экв. толщ. возд. слоя)}$$

Слой ccSPF толщиной 50 мм соответствует паровому барьеру класса II (< 1,0 перм по американской классификации); при толщине более 64 мм — классу I (< 0,1 перм), что эквивалентно алюминиевой фольге.

## Свойства материала

{{< table title="Физические и теплотехнические свойства закрытоячеистой напыляемой пены" >}}
| Параметр | Единица | Типовые значения | Стандарт |
|---|---|---|---|
| Плотность ρ | кг/м³ | 30–55 | ASTM D1622 |
| Теплопроводность λ (новый материал, 24 °C) | Вт/(м·К) | 0,020–0,022 | ASTM C518, ISO 8301 |
| LTTR (λ через 15 лет) | Вт/(м·К) | 0,025–0,027 | ASTM C1029 |
| Тепловое сопротивление R на 25 мм (LTTR) | м²·К/Вт | 0,93–1,00 | ASTM C1029 |
| Доля замкнутых пор | % | > 90 | ASTM D6226 |
| Паропроницаемость δ (25 мм слой) | нг/(м·с·Па) | 0,08–0,15 | ISO 12572, ASTM E96 |
| Паросопротивление (50 мм) | перм | 0,3–1,2 | ASTM E96 |
| Воздухопроницаемость (при 75 Па) | л/(с·м²) | < 0,002 | ASTM E2178 |
| Прочность на сжатие (10 %) | кПа | 120–276 | ASTM D1621 |
| Прочность на разрыв | кПа | 150–345 | ASTM D1623 |
| Водопоглощение за 24 ч | % объёма | < 2 | ASTM D2842 |
| Диапазон рабочих температур | °C | −60 до +100 | — |
{{< /table >}}

### Влияние плотности на теплопроводность

{{< table title="Теплопроводность ccSPF в зависимости от плотности и возраста" >}}
| Плотность, кг/м³ | λ (новый), Вт/(м·К) | λ (180 суток), Вт/(м·К) | λ (LTTR 15 лет), Вт/(м·К) |
|---|---|---|---|
| 30–35 | 0,020–0,022 | 0,024–0,025 | 0,025–0,026 |
| 40–45 | 0,021–0,023 | 0,025–0,026 | 0,026–0,027 |
| 50–55 | 0,022–0,024 | 0,026–0,027 | 0,027–0,028 |
{{< /table >}}

## Расчёт теплоизоляции

### Плоская поверхность (воздуховод)

Коэффициент теплопередачи через стенку изолированного воздуховода:

{{< formula display="true" >}}
U = \frac{1}{\dfrac{1}{h_i} + \dfrac{d}{\lambda} + \dfrac{1}{h_e}}
{{< /formula >}}

Тепловой поток на единицу площади:

$$q = U \cdot (T_e - T_i)$$

### Числовой пример — воздуховод кондиционирования

**Задача.** Воздуховод прямоугольного сечения в некондиционируемом подвальном помещении: $T_i = 10$ °C, $T_e = 30$ °C, относительная влажность воздуха 70 % (точка росы $T_{dp} \approx 23{,}9$ °C). Изоляция ccSPF: $\lambda = 0{,}026$ Вт/(м·К), $d = ?$ Конвективные коэффициенты: $h_i = 18$ Вт/(м²·К), $h_e = 9$ Вт/(м²·К). Требование: $T_{\text{нар}} \ge T_{dp} + 2\text{ °C} = 25{,}9$ °C.

**Решение.** Условие на температуру наружной поверхности:

$$T_{\text{нар}} = T_e - \frac{q}{h_e} \ge 25{,}9\text{ °C}$$

Допустимый тепловой поток:

$$q_{\text{доп}} = h_e \cdot (T_e - T_{\text{нар,min}}) = 9 \times (30 - 25{,}9) = 9 \times 4{,}1 = 36{,}9 \text{ Вт/м}^2$$

Минимальное суммарное сопротивление:

$$R_{\text{total,min}} = \frac{T_e - T_i}{q_{\text{доп}}} = \frac{30 - 10}{36{,}9} = 0{,}542 \text{ м}^2\text{·К/Вт}$$

Необходимое сопротивление изоляции:

$$R_{\text{изол}} = R_{\text{total,min}} - \frac{1}{h_i} - \frac{1}{h_e} = 0{,}542 - \frac{1}{18} - \frac{1}{9} = 0{,}542 - 0{,}056 - 0{,}111 = 0{,}375 \text{ м}^2\text{·К/Вт}$$

Минимальная толщина:

$$d = \lambda \cdot R_{\text{изол}} = 0{,}026 \times 0{,}375 = 0{,}0098 \text{ м} \approx 10 \text{ мм}$$

Принимаем $d = 20$ мм (стандартный проход ccSPF) с двукратным запасом для надёжности при неоднородности нанесения и коррозийном запасе по λ. При этом $U = 1/(0{,}056 + 0{,}020/0{,}026 + 0{,}111) = 1/(0{,}056 + 0{,}769 + 0{,}111) = 1/0{,}936 = 1{,}07$ Вт/(м²·К), $q = 1{,}07 \times 20 = 21{,}4$ Вт/м², $T_{\text{нар}} = 30 - 21{,}4/9 = 27{,}6$ °C — конденсации нет.

## Применение в системах ОВК

### Изоляция воздуховодов

ccSPF напыляется на наружную поверхность стальных воздуховодов при температурах подачи воздуха ниже точки росы. Монолитность покрытия устраняет мостики холода в местах опорных кронштейнов и фланцевых соединений, характерные при использовании рулонных изоляторов.

### Изоляция трубопроводов хладагента

Линии всасывания (суction lines) испарителей при температурах кипения от −5 °C (R-410A) до −40 °C (CO₂-системы): слой 20–60 мм ccSPF предотвращает поверхностную конденсацию и обеспечивает паробарьер без дополнительной алюминиевой оболочки.

### Воздушные барьеры ограждающих конструкций

В энергоэффективных зданиях (пассивный дом, ASHRAE 90.1, IECC) ccSPF толщиной 38–50 мм на стыках конструктивных элементов, проходах трубопроводов и электрических кабелей обеспечивает сплошность воздушного барьера. Снижение инфильтрации на 30–40 % уменьшает пиковую нагрузку на систему кондиционирования и позволяет применять агрегаты меньшей мощности.

{{< table title="Рекомендуемые толщины ccSPF для систем ОВК" >}}
| Применение | Температура | Рекомендуемая толщина, мм | Тепловое сопротивление LTTR, м²·К/Вт |
|---|---|---|---|
| Воздуховод подачи (T = 10 °C) | Умеренный климат | 20–40 | 0,74–1,54 |
| Воздуховод подачи (T = 10 °C) | Тёплый влажный | 40–60 | 1,54–2,31 |
| Линия всасывания хладагента | Любой | 20–50 | 0,74–1,92 |
| Ограждающие конструкции (воздушный барьер) | Холодный (< −20 °C зимой) | 50–100 | 1,92–3,85 |
| Паробарьер (класс I) | Любой | > 64 | > 2,46 |
{{< /table >}}

## Монтажные требования и контроль качества

Условия нанесения: температура подложки +4…+49 °C; влажность поверхности < 19 % для дерева и < 5 % для бетона и стали. Максимальная толщина за один проход — 25 мм (ccSPF); выдержка между проходами — 5–15 секунд для снятия экзотермического пика (до 120–180 °C). Превышение толщины прохода ведёт к образованию пустот, горению и потере адгезии.

Контроль качества: отбор кернов по ASTM D1622 (плотность) — 1 образец на 93 м² площади нанесения; термографический контроль через 24–48 ч после нанесения для выявления пустот и участков с недостаточной толщиной.

## Пожарная безопасность

ccSPF — горючий материал, требующий теплового барьера при открытом расположении. Слой гипсокартона 12,7 мм обеспечивает нормируемую 15-минутную защиту (IRC R316.4, СП 60.13330). Специальные составы ccSPF с барьером воспламенения (ignition barrier, NFPA 286) допускают применение без дополнительной отделки на чердаках и в подвалах при удалении от источников зажигания.

## Стандарты и нормативные требования

{{< table title="Нормативная база для ccSPF в системах ОВК" >}}
| Область | Стандарт | Содержание |
|---|---|---|
| Технические условия | ASTM C1029, EN 14318 | Напыляемые жёсткие полиуретановые пены |
| Плотность | ASTM D1622 | Кажущаяся плотность ячеистых пластмасс |
| Теплопроводность | ASTM C518, ISO 8301 | Метод защищённой горячей пластины |
| Паропроницаемость | ASTM E96, ISO 12572 | Чашечный метод |
| Воздухопроницаемость | ASTM E2178 | Лабораторный метод |
| Горючесть | ASTM E84, NFPA 286, ГОСТ 30244 | Распространение пламени, дымообразование |
| Энергоэффективность зданий | ASHRAE 90.1-2022, IECC | Минимальные R-значения, воздушный барьер |
| Тепловая защита (РФ) | СП 50.13330.2017 | Нормируемое термическое сопротивление |
| Изоляция трубопроводов (РФ) | СП 61.13330.2020 | Тепловая изоляция оборудования и трубопроводов |
| Горючесть (РФ) | ГОСТ 30244-94, ГОСТ Р 50583 | Группы горючести полимерных материалов |
{{< /table >}}

## Источники

- ASHRAE Handbook Fundamentals 2021, Chapter 33 — Thermal Insulation.
- ASHRAE 90.1-2022 — Energy Standard for Buildings.
- ASTM C1029 — Standard Specification for Spray-Applied Rigid Cellular Polyurethane Thermal Insulation.
- ASTM C518 — Standard Test Method for Steady-State Thermal Transmission Properties.
- ASTM D1622 — Standard Test Method for Apparent Density of Rigid Cellular Plastics.
- ASTM E96 — Standard Test Methods for Water Vapor Transmission of Materials.
- ASTM E2178 — Standard Test Method for Air Permeance of Building Materials.
- EN 14318:2013 — In-situ formed sprayed rigid polyurethane foam products.
- NFPA 286 — Standard Methods of Fire Tests for Evaluating Contribution of Wall and Ceiling Interior Finish.
- ISO 8301:1991 — Thermal insulation, determination of thermal resistance.
- ISO 12572:2016 — Hygrothermal performance, water vapour transmission properties.
- ГОСТ 30244-94 — Методы испытания на горючесть.
- СП 50.13330.2017 — Тепловая защита зданий.
- СП 61.13330.2020 — Тепловая изоляция оборудования и трубопроводов.

File: content-ru/hvac-fundamentals/material-properties/physical-properties-materials/pipe-duct-materials/_index.md
---
title: "Материалы труб и воздуховодов"
aliases: ["Материалы труб и воздуховодов"]
description: "Физические свойства, нормативные характеристики и критерии выбора материалов трубопроводов и воздуховодов для систем ОВК: сталь, медь, ПВХ/ХПВХ, оцинкованная сталь, алюминий, нержавеющая сталь. Теплопроводность, тепловое расширение, давление, коррозия."
date: 2024-01-01
lastmod: 2026-04-15
author: "Evgeniy Gantman"
keywords: ["материалы трубопроводов", "воздуховоды", "медь", "сталь", "ПВХ", "ХПВХ", "оцинкованная сталь", "алюминий", "ОВК", "HVAC", "теплопроводность"]
categories: ["Материалы", "Трубопроводы", "Воздуховоды"]
tags: ["трубопроводы", "воздуховоды", "медь", "сталь", "ПВХ", "ХПВХ", "алюминий", "нержавеющая сталь", "тепловое расширение"]
weight: 4
---

## Обзор

Выбор материала трубопроводов и воздуховодов определяет долговечность, энергоэффективность, стоимость монтажа и эксплуатационные требования системы ОВК. Каждый материал характеризуется уникальным сочетанием теплофизических, механических и химических свойств, которые задают границы его применения: рабочее давление, диапазон температур, коррозионная стойкость и компенсация теплового расширения. Правильный выбор материала — необходимое условие надёжной и экономически эффективной работы системы в течение проектного срока службы.

Ключевые свойства для принятия инженерного решения:

- **теплопроводность** λ — определяет потери тепла в трубопроводах без изоляции и является критерием для расчёта изоляции;
- **коэффициент линейного теплового расширения** α — задаёт требования к компенсационным устройствам;
- **максимально допустимое давление** — зависит от толщины стенки и типа материала; снижается с ростом температуры;
- **коррозионная стойкость** — определяет срок службы в данной среде.

## Свойства материалов трубопроводов

### Углеродистая сталь

Углеродистая сталь (carbon steel) — основной материал для коммерческих гидронных систем (hydronic systems) теплоснабжения, централизованного холодоснабжения и паровых систем. Высокая прочность и температурная стойкость (до 427 °C для Schedule 40) при умеренной стоимости обеспечивают доминирующее положение в коммерческом строительстве. Недостаток — требует защиты от коррозии в большинстве применений.

{{< table title="Физические свойства углеродистой стали" >}}
| Свойство | Значение | Единица |
|---|---|---|
| Плотность ρ | 7 850 | кг/м³ |
| Теплопроводность λ (при 20 °C) | 50–54 | Вт/(м·К) |
| Коэффициент линейного расширения α | 11,7 × 10⁻⁶ | К⁻¹ |
| Удельная теплоёмкость c | 486 | Дж/(кг·К) |
| Модуль упругости E | 200 | ГПа |
| Температура эксплуатации (Schedule 40) | до 427 | °C |
{{< /table >}}

{{< table title="Давления для стальных труб по ASME B36.10M" >}}
| Номинальный DN | Толщина Schedule 40 | Толщина Schedule 80 | P_max, Sch 40 (МПа) | P_max, Sch 80 (МПа) |
|---|---|---|---|---|
| DN 25 | 3,4 мм | 4,5 мм | 4,83 | 9,14 |
| DN 50 | 3,9 мм | 5,5 мм | 2,76 | 5,17 |
| DN 100 | 6,0 мм | 8,6 мм | 2,10 | 4,07 |
| DN 150 | 7,1 мм | 11,0 мм | 1,76 | 3,31 |
| DN 200 | 8,2 мм | 12,7 мм | 1,52 | 2,76 |
{{< /table >}}

*Давления указаны при температуре 38 °C; при повышении температуры применяют понижающие коэффициенты по ASME B31.9.*

### Медь

Медные трубопроводы (ASTM B88) — отраслевой стандарт для питьевого водоснабжения, трубопроводов охлаждённой воды и линий хладагента. Теплопроводность меди (385–401 Вт/(м·К)) в 7–8 раз превышает сталь, что при отсутствии изоляции увеличивает нежелательный теплообмен. Коэффициент теплового расширения (16,6 × 10⁻⁶ К⁻¹) на 42 % выше стали.

{{< table title="Физические свойства меди" >}}
| Свойство | Значение | Единица |
|---|---|---|
| Плотность ρ | 8 940 | кг/м³ |
| Теплопроводность λ (при 20 °C) | 385–401 | Вт/(м·К) |
| Коэффициент линейного расширения α | 16,6 × 10⁻⁶ | К⁻¹ |
| Удельная теплоёмкость c | 385 | Дж/(кг·К) |
| Модуль упругости E | 117 | ГПа |
| Температура плавления | 1 083 | °C |
{{< /table >}}

### ПВХ и ХПВХ

Поливинилхлорид (ПВХ, PVC) и хлорированный поливинилхлорид (ХПВХ, CPVC) — коррозионностойкие лёгкие альтернативы для конкретных применений. ПВХ (Schedule 40) применяют для холодного водоснабжения (до 16 °C) и дренажа конденсата. ХПВХ (Schedule 80) расширяет температурный диапазон до 93 °C при пониженном допустимом давлении.

Коэффициент теплового расширения ХПВХ (68 × 10⁻⁶ К⁻¹) превышает сталь в 5,8 раза — это требует установки компенсаторов каждые 9–12 м в системах горячего водоснабжения.

{{< table title="Снижение рабочего давления ПВХ/ХПВХ с температурой" >}}
| Температура, °C | Коэффициент снижения ПВХ Sch 40 | Коэффициент снижения ХПВХ Sch 80 |
|---|---|---|
| 23 | 1,00 | 1,00 |
| 49 | 0,40 | 0,57 |
| 60 | 0,22 | 0,47 |
| 82 | — | 0,29 |
| 93 | — | 0,25 |
{{< /table >}}

## Расчёт теплового расширения трубопроводов

Линейное расширение трубопровода:

{{< formula display="true" >}}
\Delta L = \alpha \cdot L \cdot \Delta T
{{< /formula >}}

где $\alpha$ — коэффициент линейного расширения, К⁻¹; $L$ — длина участка, м; $\Delta T$ — перепад температуры, К.

### Числовой пример

**Задача.** Медный трубопровод горячего водоснабжения DN 32 (Type L) длиной $L = 30$ м; диапазон рабочих температур от $T_{\min} = 10$ °C (холодная вода при монтаже) до $T_{\max} = 75$ °C (горячая вода при эксплуатации). Определить удлинение трубопровода.

**Решение:**

$$\Delta T = 75 - 10 = 65\text{ °C}$$

$$\Delta L = \alpha \cdot L \cdot \Delta T = 16{,}6 \times 10^{-6} \times 30 \times 65 = 0{,}0324\text{ м} = 32{,}4\text{ мм}$$

На 30-метровом участке медного трубопровода необходимо обеспечить компенсацию удлинения 32,4 мм: U-образная петля, П-образный компенсатор или осевой сильфонный компенсатор. Аналогичный расчёт для стального трубопровода даёт $\Delta L = 11{,}7 \times 10^{-6} \times 30 \times 65 = 22{,}8$ мм — на 30 % меньше.

{{< table title="Сравнение линейного расширения материалов трубопроводов при ΔT = 100 °C на длине 30 м" >}}
| Материал | α, ×10⁻⁶ К⁻¹ | ΔL, мм | Интервал компенсаторов |
|---|---|---|---|
| Углеродистая сталь | 11,7 | 35 | 24–30 м |
| Медь | 16,6 | 50 | 15–20 м |
| Алюминий | 23,2 | 70 | 10–15 м |
| ПВХ (Schedule 40) | 54 | 163 | 4–6 м |
| ХПВХ (Schedule 80) | 68 | 204 | 3–5 м |
{{< /table >}}

## Свойства материалов воздуховодов

### Оцинкованная сталь

Оцинкованная сталь (galvanized steel) — преобладающий материал для коммерческих и промышленных воздуховодов. Цинковое покрытие G60 (0,60 унц/фт²) или G90 обеспечивает катодную защиту от коррозии.

{{< table title="Физические свойства оцинкованной стали для воздуховодов" >}}
| Свойство | Значение | Единица |
|---|---|---|
| Плотность ρ | 7 850 | кг/м³ |
| Теплопроводность λ (при 20 °C) | 45–52 | Вт/(м·К) |
| Коэффициент линейного расширения α | 11,7 × 10⁻⁶ | К⁻¹ |
| Максимальная рабочая температура | 150 | °C |
| Срок службы (внутренние условия) | 20–30 | лет |
{{< /table >}}

Стандарты SMACNA (Sheet Metal and Air Conditioning Contractors' National Association) устанавливают минимальные толщины стального листа в зависимости от размера воздуховода и класса давления. Для прямоугольных воздуховодов с максимальной стороной до 305 мм при давлении до 125 Па достаточна толщина 26 ga (0,475 мм); для воздуховодов 790–1 370 мм при 250 Па — 22 ga (0,759 мм).

### Алюминий

Алюминиевые воздуховоды (сплав 3003-H14) применяют в коррозионных средах (прибрежные зоны, химические производства) и там, где критична масса конструкции. Плотность алюминия (2 730 кг/м³) составляет 35 % от стали. Коэффициент теплового расширения (23,2 × 10⁻⁶ К⁻¹) вдвое выше стали. Стоимость — в 2–3 раза выше оцинкованной стали.

### Нержавеющая сталь

Нержавеющая сталь (type 304 или 316) применяется для вытяжки кухонь, лабораторных систем и в химических производствах. Максимальная рабочая температура type 304 — до 870 °C (переменная нагрузка). Теплопроводность λ = 16,2 Вт/(м·К) — значительно ниже оцинкованной стали; это снижает тепловые мосты через крепёж. Стоимость в 4–8 раз выше оцинкованной стали.

## Критерии выбора материала

{{< table title="Матрица выбора материала трубопроводов и воздуховодов ОВК" >}}
| Критерий | Сталь | Медь | ПВХ/ХПВХ | Оц. сталь | Алюминий | Нерж. сталь |
|---|---|---|---|---|---|---|
| Диапазон T (°C) | −34…+427 | −196…+204 | −18…+93 | −34…+150 | −200…+200 | −196…+870 |
| Коррозионная стойкость | Удовл. | Хорошая | Отличная | Хорошая | Отличная | Превосходная |
| Относительная стоимость | 1,0 | 3,5–4,5 | 0,3–0,8 | 1,0 | 2,0–3,0 | 4–8× |
| Тепловое расширение | Малое | Среднее | Большое | Малое | Среднее | Малое |
| Срок службы, лет | 25–35 | > 50 | 15–30 | 20–30 | 30–50 | > 50 |
{{< /table >}}

### Выбор по коррозионной среде

- **Закрытые гидронные системы** с обработанной водой: углеродистая сталь (стандартный выбор); медь при требовании длительного срока службы.
- **Открытые системы охлаждения**: медь, нержавеющая сталь.
- **Дренаж конденсата** (pH 3–5): медь, ПВХ.
- **Агрессивная почва**: медь type K, полиэтилен высокой плотности (ПЭВД).
- **Прибрежная зона** (воздуховоды): алюминий, нержавеющая сталь.
- **Химическая вытяжка**: нержавеющая сталь type 316 или с ПВХ-покрытием.

## Стандарты и нормативные требования

{{< table title="Нормативная база для трубопроводов и воздуховодов ОВК" >}}
| Материал/Область | Стандарт | Содержание |
|---|---|---|
| Стальные трубы | ASME B36.10M | Размерные ряды, толщины Schedule |
| Медные трубы | ASTM B88 | Трубы для водоснабжения (Type K/L/M) |
| Медные трубы ACR | ASTM B280 | Трубы для хладагентных систем |
| Трубопроводы зданий | ASME B31.9 | Трубопроводные системы зданий |
| Трубопроводы хладагента | ASME B31.5 | Холодильные и теплообменные системы |
| Воздуховоды | SMACNA HVAC Duct Construction Standards | Толщины, усиление, герметизация |
| Классы герметизации | ASHRAE 90.1 | Классы A, B, C для воздуховодов |
| Трубопроводы ОВК (РФ) | СП 40-102-2000 | Стальные трубы в системах ОВК |
| Изоляция трубопроводов | СП 61.13330.2020 | Тепловая изоляция оборудования |
| Медные трубы (РФ) | ГОСТ 617 | Медные бесшовные трубы |
{{< /table >}}

## Источники

- ASHRAE Handbook Fundamentals 2021, Chapter 33 — Thermal Properties of Building and Insulating Materials.
- ASHRAE Handbook HVAC Systems and Equipment 2020, Chapter 11 — Piping.
- ASME B31.9 — Building Services Piping.
- ASME B31.5 — Refrigeration Piping and Heat Transfer Components.
- ASME B36.10M — Welded and Seamless Wrought Steel Pipe.
- ASTM B88 — Standard Specification for Seamless Copper Water Tube.
- ASTM B280 — Standard Specification for Seamless Copper Tube for Air Conditioning and Refrigeration Field Service.
- SMACNA HVAC Duct Construction Standards, 3rd Ed.
- СП 40-102-2000 — Проектирование и монтаж трубопроводов систем водоснабжения и канализации из полимерных материалов.
- СП 61.13330.2020 — Тепловая изоляция оборудования и трубопроводов.
- ГОСТ 617-2006 — Трубы медные.

File: content-ru/hvac-fundamentals/material-properties/physical-properties-materials/pipe-duct-materials/copper-pipe/_index.md
---
title: "Медная труба"
aliases: ["Медная труба"]
description: "Технические характеристики медных труб для систем ОВК: типы K, L, M, DWV и ACR по ASTM B88 и B280 — размерные данные, номиналы давления, тепловое расширение, методы соединения, коррозионная стойкость, нормативная база."
date: 2024-01-01
lastmod: 2026-04-15
author: "Evgeniy Gantman"
keywords: ["медная труба", "copper pipe", "ASTM B88", "type K", "type L", "type M", "ACR", "хладагент", "тепловое расширение", "пайка", "ОВК", "HVAC"]
categories: ["Материалы", "Трубопроводы"]
tags: ["медная труба", "copper", "ASTM B88", "type K", "type L", "type M", "ACR", "пайка", "хладагент"]
weight: 1
---

## Обзор

Медные трубы (ASTM B88, ASTM B280) — отраслевой стандарт для трубопроводов питьевого водоснабжения, гидронного (водяного) отопления, трубопроводов охлаждённой воды (chilled water) и хладагентных линий в системах ОВК. Медь сочетает исключительную коррозионную стойкость, антимикробные свойства, широкий рабочий диапазон температур (от −196 °C до +204 °C для Type L) и хорошую обрабатываемость. Срок службы медных трубопроводов при правильном подборе химии воды превышает 50 лет.

Теплопроводность меди (385–401 Вт/(м·К)) значительно выше стали, что ускоряет нежелательный теплообмен на неизолированных участках, но обеспечивает превосходную теплопередачу в теплообменниках и змеевиках.

## Теплофизические и физические свойства

{{< table title="Основные свойства технической меди (Cu-OF, Cu-DHP)" >}}
| Свойство | Значение | Единица | Источник |
|---|---|---|---|
| Теплопроводность λ (при 20 °C) | 385–401 | Вт/(м·К) | ASHRAE Handbook Fundamentals, гл. 33 |
| Удельная теплоёмкость c | 385 | Дж/(кг·К) | ГОСТ 617 |
| Коэффициент линейного расширения α | 16,6 × 10⁻⁶ | К⁻¹ | ASME B31.9 |
| Плотность ρ | 8 940 | кг/м³ | ГОСТ 617 |
| Температура плавления | 1 083 | °C | — |
| Модуль упругости E | 117 | ГПа | ASTM B88 |
| Предел прочности при растяжении (отожжённая) | 221 | МПа | ASTM B88 |
| Предел прочности при растяжении (холоднодеформированная) | 276 | МПа | ASTM B88 |
| Коэффициент Пуассона | 0,33 | — | — |
{{< /table >}}

## Типы медных труб по ASTM B88

Стандарт ASTM B88 определяет четыре основных типа медных труб, различающихся толщиной стенки. Маркировка нанесена цветной полосой: Type K — зелёная, Type L — синяя, Type M — красная, DWV — жёлтая.

### Type K — наиболее толстостенная

Применение: подземные водопроводы, системы высокого давления, медицинские газы, противопожарная защита.

{{< table title="Размерные данные медных труб Type K (выборочно)" >}}
| DN (дюйм) | НД, мм | Толщина стенки, мм | ВД, мм | Масса, кг/м |
|---|---|---|---|---|
| 1/2 | 15,88 | 1,24 | 13,39 | 0,512 |
| 3/4 | 22,22 | 1,65 | 18,92 | 0,954 |
| 1 | 28,58 | 1,65 | 25,27 | 1,249 |
| 1-1/2 | 41,28 | 1,83 | 37,62 | 2,024 |
| 2 | 53,98 | 2,11 | 49,76 | 3,067 |
| 3 | 79,38 | 2,77 | 73,84 | 5,954 |
{{< /table >}}

### Type L — стандарт для ОВК

Наиболее распространённый тип для надземных трубопроводов в коммерческом строительстве: водоснабжение, охлаждённая вода, горячее водоснабжение, солнечное теплоснабжение.

{{< table title="Размерные данные медных труб Type L (выборочно)" >}}
| DN (дюйм) | НД, мм | Толщина стенки, мм | ВД, мм | Масса, кг/м |
|---|---|---|---|---|
| 1/2 | 15,88 | 1,02 | 13,84 | 0,424 |
| 3/4 | 22,22 | 1,14 | 19,94 | 0,677 |
| 1 | 28,58 | 1,27 | 26,04 | 0,975 |
| 1-1/2 | 41,28 | 1,52 | 38,23 | 1,697 |
| 2 | 53,98 | 1,78 | 50,42 | 2,604 |
| 3 | 79,38 | 2,29 | 74,80 | 4,960 |
{{< /table >}}

{{< table title="Номиналы давления медных труб Type L при различных температурах (МПа)" >}}
| DN (дюйм) | T = 38 °C | T = 65 °C | T = 93 °C | T = 121 °C |
|---|---|---|---|---|
| 1/2 | 5,90 | 5,59 | 5,17 | 4,73 |
| 1 | 4,10 | 3,89 | 3,59 | 3,28 |
| 2 | 3,04 | 2,88 | 2,66 | 2,44 |
| 3 | 2,69 | 2,55 | 2,35 | 2,16 |
{{< /table >}}

### Type M — жилое применение

Наименьшая толщина стенки; применяется в жилых зданиях и системах напольного лучистого отопления при давлении до 1 МПа.

### Type DWV — безнапорный дренаж

Дренажные, сточные и вентиляционные трубы (drainage, waste, vent) для безнапорных систем конденсатоотвода и санитарного дренажа. Максимальное давление — 0,10 МПа при 38 °C.

### Тип ACR — хладагентные системы

Трубы кондиционирования воздуха и холодоснабжения (air conditioning and refrigeration, ACR) изготавливают по ASTM B280. Отличия от ASTM B88:

- калибруются по фактическому наружному диаметру (не номинальному);
- дегидратированы, заполнены азотом, закрыты концевыми заглушками — требование чистоты хладагентного контура;
- доступны как в холоднодеформированном (temper H), так и отожжённом (temper O) состоянии.

{{< table title="Типовые размеры медных труб ACR" >}}
| НД, мм | Толщина стенки, мм | ВД, мм | Применение |
|---|---|---|---|
| 6,35 | 0,76 | 4,83 | Жидкостная линия, малые системы |
| 9,52 | 0,81 | 7,90 | Жидкостная линия |
| 12,70 | 0,81 | 11,07 | Линия жидкости и всасывания |
| 15,88 | 0,89 | 14,10 | Линия всасывания |
| 22,22 | 1,14 | 19,94 | Линия всасывания, крупные системы |
{{< /table >}}

## Расчёт теплового расширения

{{< formula display="true" >}}
\Delta L = \alpha \cdot L \cdot \Delta T
{{< /formula >}}

### Числовой пример

**Задача.** Медный трубопровод горячей воды DN 25 (Type L) длиной $L = 40$ м; монтаж при $T_{\text{монт}} = 15$ °C, рабочая температура $T_{\text{раб}} = 80$ °C. Коэффициент расширения $\alpha = 16{,}6 \times 10^{-6}$ К⁻¹. Определить удлинение и выбрать тип компенсатора.

**Решение:**

$$\Delta T = 80 - 15 = 65\text{ °C}$$

$$\Delta L = 16{,}6 \times 10^{-6} \times 40 \times 65 = 0{,}0431\text{ м} = 43{,}1\text{ мм}$$

Для компенсации 43,1 мм необходима U-образная компенсационная петля или сильфонный компенсатор. Минимальная длина плеча П-образного компенсатора (по ASME B31.9) при допускаемом напряжении изгиба σ_доп = 70 МПа и НД = 28,58 мм:

$$L_{\text{плечо}} = \sqrt{\frac{3 \cdot E \cdot D_{\text{нд}} \cdot \Delta L}{2 \cdot \sigma_{\text{доп}}}} = \sqrt{\frac{3 \times 117 \times 10^3 \times 0{,}02858 \times 0{,}0431}{2 \times 70}} \approx 0{,}96\text{ м}$$

Принимают П-образный компенсатор с плечами не менее 1,0 м.

## Методы соединения

### Мягкая пайка (soldering)

Капиллярное затекание припоя в кольцевой зазор 0,05–0,15 мм. Бессвинцовый припой 95Sn-5Sb (диапазон плавления 232–240 °C) или 97Sn-3Cu (227–254 °C) по ASTM B828 — обязателен для питьевой воды. Предел прочности соединения 46–65 МПа. Максимальная рабочая температура: 121 °C для водяных систем, 177 °C для гидравлических.

### Твёрдая пайка (brazing)

Процесс при 600–900 °C с наполнителями BCuP-3 (93Cu-5Ag-5P, тликвидус 818 °C) или BCuP-5 (80Cu-15Ag-5P, тликвидус 802 °C) по AWS A5.8. Прочность шва превышает прочность основного металла. Обязательна при соединении хладагентных трубопроводов ACR (EN 378, ASHRAE 15); продувка азотом предотвращает окисление внутренней поверхности.

### Прессовые и компрессионные фитинги

Не требуют открытого огня — значительное преимущество в действующих зданиях. Прессовые соединения до 121 °C и давления 1,2–2,4 МПа; компрессионные — до 93 °C.

## Коррозионная стойкость

Медь формирует защитный оксидный слой (патина), предотвращающий дальнейшую коррозию при нейтральных и слабощелочных значениях pH. Критические режимы коррозии:

- **Точечная коррозия (pitting)**: pH < 6,5 или высокий уровень хлоридов (> 250 мг/л);
- **Эрозионная коррозия**: скорость потока > 2,4 м/с (холодная вода) или > 1,5 м/с (горячая вода > 60 °C);
- **Гальваническая коррозия**: медь — катод при контакте со сталью или алюминием; необходимы диэлектрические вставки.

{{< table title="Допустимые параметры качества воды для медных трубопроводов" >}}
| Параметр | Допустимый диапазон | Риск при выходе за диапазон |
|---|---|---|
| pH | 6,5–8,5 | < 6,5 — кислотная коррозия |
| Щёлочность | 50–150 мг/л CaCO₃ | < 50 — недостаточный буфер |
| Хлориды | < 250 мг/л | Инициирование точечной коррозии |
| Скорость потока (горячая вода) | < 1,5 м/с | Эрозионная коррозия |
| Индекс Ланжелье (LSI) | −0,5…+0,5 | > +0,5 — накипь; < −0,5 — коррозия |
{{< /table >}}

## Расстояния между опорами

{{< table title="Максимальные расстояния между опорами для медных труб" >}}
| DN (НД), мм | Холоднодеформированная (H), м | Отожжённая (O), м |
|---|---|---|
| 12,7–19,1 | 1,8 | 1,2 |
| 25,4–31,8 | 2,4 | 1,8 |
| 38,1–50,8 | 3,0 | 2,4 |
| 63,5–101,6 | 3,7 | 3,0 |
{{< /table >}}

*Вертикальные стояки крепятся на каждом этаже (через каждые 3 м максимум).*

## Стандарты и нормативные требования

{{< table title="Нормативная база для медных труб в системах ОВК" >}}
| Область | Стандарт | Содержание |
|---|---|---|
| Трубы для водоснабжения | ASTM B88 | Type K, L, M, DWV; размеры и давления |
| Трубы ACR | ASTM B280 | Хладагентные линии; чистота и дегидратация |
| Трубопроводы зданий | ASME B31.9 | Расчёт, допускаемые напряжения, опоры |
| Трубопроводы хладагента | ASME B31.5 | Холодильные системы; материалы и испытания |
| Пайка | ASTM B828, AWS A5.8 | Капиллярная пайка; припои |
| Безопасность хладагентных систем | EN 378-2, ASHRAE 15 | Холодильные установки; трубопроводы |
| Медные трубы (РФ) | ГОСТ 617-2006 | Бесшовные медные трубы |
| Изоляция трубопроводов | СП 61.13330.2020 | Минимальные толщины тепловой изоляции |
{{< /table >}}

## Источники

- ASHRAE Handbook Fundamentals 2021, Chapter 33 — Thermal Properties of Building and Insulating Materials.
- ASHRAE Handbook HVAC Systems and Equipment 2020, Chapter 11 — Piping.
- ASHRAE 15-2022 — Safety Standard for Refrigeration Systems.
- ASME B31.9 — Building Services Piping.
- ASME B31.5 — Refrigeration Piping and Heat Transfer Components.
- ASTM B88 — Standard Specification for Seamless Copper Water Tube.
- ASTM B280 — Standard Specification for Seamless Copper Tube for Air Conditioning and Refrigeration Field Service.
- ASTM B828 — Standard Practice for Making Capillary Joints by Soldering.
- AWS A5.8 — Specification for Filler Metals for Brazing and Braze Welding.
- EN 378-2:2016 — Refrigerating Systems and Heat Pumps, Safety and Environmental Requirements.
- ГОСТ 617-2006 — Трубы медные бесшовные.
- СП 61.13330.2020 — Тепловая изоляция оборудования и трубопроводов.
