Repository: gantmane/hvac

File: content-ru/hvac-fundamentals/material-properties/physical-properties-materials/refrigerant-piping-materials/_index.md
---
title: "Материалы для трубопроводов хладагента"
aliases: ["Материалы для трубопроводов хладагента"]
description: "Выбор материала трубопроводов хладагента — медь ACR, сталь, алюминий; совместимость с хладагентами и маслами; припойные сплавы; требования чистоты; испытание давлением. Стандарты ASTM B88, ASTM B280, ASME B31.5, ASHRAE 15, IIAR 2."
date: 2024-01-01
lastmod: 2026-04-15
author: "Evgeniy Gantman"
keywords: ["трубопровод хладагента", "медь ACR", "ASTM B280", "ASME B31.5", "пайка холодильных систем", "совместимость хладагентов", "refrigerant piping", "нержавеющая сталь хладагент"]
categories: ["Материалы HVAC", "Хладагенты", "Трубопроводы"]
tags: ["хладагент", "медь", "сталь", "алюминий", "пайка", "чистота системы", "давление испытания"]
weight: 5
---

Выбор материала трубопровода хладагента определяет надёжность, КПД и соответствие нормам безопасности холодильной системы. Свойства материала должны соответствовать химическому воздействию хладагента, рабочему давлению, экстремальным температурам и условиям окружающей среды при сохранении герметичности на протяжении всего расчётного срока службы.

## Медные трубы для хладагентных систем

Медь (copper) доминирует в применении для хладагентных трубопроводов благодаря высокой теплопроводности (391 Вт/(м·К) при 20 °C), хорошей пластичности, доказанной совместимости с традиционными и HFC-хладагентами и устоявшейся практике монтажа.

### Трубы ACR (кондиционирование воздуха и холодильная техника)

Трубы ACR (air conditioning and refrigeration) производятся специально для холодильных применений и принципиально отличаются от сантехнической меди.

**Производственные стандарты (ASTM B280):**
- Осушены при производстве (содержание влаги < 15 ppm)
- Герметизированы на заводе зарядом азота или пластиковыми заглушками
- Очищены изнутри от масел, частиц и окислов
- Наружный диаметр соответствует номинальному размеру ACR (в отличие от сантехнической меди по ASTM B88, где используется иная система нумерации)

**Механические свойства:**
- Тянутый (твёрдый) отпуск для труб DN ≤ 22 мм: предел прочности 400–469 МПа; предел текучести 310–379 МПа; удлинение < 10 %
- Отожжённый (мягкий) отпуск для гибки на месте: предел прочности 248–289 МПа; предел текучести 69–103 МПа; удлинение 30–45 %

**Температурный диапазон:** –196 °C … +204 °C; нет хрупкого перехода при низких температурах (пригодна для каскадных систем).

{{< table title="Рабочее давление медных труб ACR (ASTM B280, коэффициент безопасности 5)" >}}
| Наружный диаметр, мм | Толщина стенки, мм | Давление разрыва, МПа | Рабочее давление, МПа |
|----------------------|-------------------|----------------------|----------------------|
| 6,35                 | 0,76              | 53,8                 | 10,7                 |
| 9,53                 | 0,81              | 39,9                 | 8,0                  |
| 12,70                | 0,81              | 29,6                 | 5,9                  |
| 15,88                | 0,89              | 26,2                 | 5,2                  |
| 19,05                | 0,89              | 21,7                 | 4,3                  |
| 22,23                | 1,14              | 24,1                 | 4,8                  |
| 28,58                | 1,27              | 20,7                 | 4,1                  |
| 34,93                | 1,40              | 18,6                 | 3,7                  |
| 53,98                | 1,78              | 15,2                 | 3,0                  |
{{< /table >}}

### Медь типа L (ASTM B88) в холодильных применениях

Более толстостенная сантехническая медь типа L применяется в ряде специальных случаев: аммиачные системы (промышленные); транскритический CO₂ (до 12,4 МПа, высокая сторона); подземные магистрали (допуск на механические повреждения); проекты реконструкции под существующую инфраструктуру. Перед монтажом требует продувки азотом при пайке для предотвращения внутреннего окисления.

### Медь типа K (ASTM B88, максимальная стенка)

Применяется в исключительных случаях: аммиачные системы на промышленных заводах; подземные коллекторы с допуском на коррозию; сейсмические зоны. Более высокая стоимость и масса; увеличенный тепловой ввод при пайке создаёт повышенные требования к квалификации монтажника.

## Стальные трубопроводы хладагента

### Углеродистая сталь (ASTM A53, A106)

**Совместимость с хладагентами:**
- R-717 (аммиак): предпочтительный материал; сталь не реагирует с аммиаком
- R-744 (CO₂) транскритические системы: приемлемо
- Галогенированные хладагенты (HFC, HFO): несовместимо из-за риска влажностной коррозии

**Требования к монтажу:** сварные соединения (TIG или MIG); резьбовые соединения ограничены DN ≤ 50 мм при низком давлении; внутренняя очистка от окалины обязательна; продувка сухим азотом при сварке; гидростатическое испытание при 1,5 × расчётное давление.

{{< table title="Допустимое рабочее давление (МПа) стальной трубы расписания 40 (ASME B31.5)" >}}
| Номинальный диаметр, мм | При –29 °C | При +38 °C |
|-------------------------|-----------|-----------|
| 19                      | 11,6      | 9,8       |
| 25                      | 10,6      | 8,9       |
| 38                      | 9,5       | 8,0       |
| 51                      | 8,8       | 7,4       |
| 76                      | 8,0       | 6,8       |
| 102                     | 7,5       | 6,4       |
{{< /table >}}

### Нержавеющая сталь

Марки 304 и 316 совместимы со всеми обычными хладагентами, включая HFO. Применяется в суровых условиях: прибрежная среда, химические производства, фармацевтика. Стоимость материала в 4–6 раз выше углеродистой стали; сварка требует защиты инертным газом (продувка аргоном). Более низкая теплопроводность по сравнению с медью несущественна при монтаже трубопроводов (не теплообменников).

## Алюминиевые трубопроводы

Алюминий (сплавы 3003-H14, 5052-H32, 6061-T6) применяется преимущественно в заводской сборке оборудования, а не в полевых трубопроводах. Плотность 2 710 кг/м³ (35 % от меди) даёт преимущество по весу; теплопроводность 205 Вт/(м·К).

**Совместимость:** R-22, R-410A, R-134a, R-404A, R-507A — совместимы. **Аммиак и алюминий несовместимы** — образуется нитрид алюминия с риском катастрофического разрушения.

Гальваническая коррозия при контакте с несходными металлами; пайка требует специальных припойных сплавов; меньшая усталостная прочность по сравнению с медью.

## Совместимость материалов с хладагентами

{{< table title="Совместимость трубных материалов с хладагентами" >}}
| Хладагент | Медь/латунь | Углеродистая сталь | Нержавеющая сталь | Алюминий |
|-----------|-------------|-------------------|-------------------|----------|
| R-134a, R-410A, R-32, R-454B, R-1234yf | Хорошо (сухой) | Не применяется | Хорошо | Хорошо |
| R-717 (аммиак) | Запрещено | Предпочтительно | Хорошо | Запрещено |
| R-744 (CO₂), транскритика | Хорошо (при толстой стенке) | Хорошо | Хорошо | Условно |
| R-22, R-404A (HCFC/HFC) | Хорошо | Не применяется | Хорошо | Хорошо |
{{< /table >}}

### Галогенированные хладагенты (HFC, HFO)

Медь и латунь показывают отличные результаты при содержании влаги < 50 ppm. Влага катализирует образование кислот (плавиковой, соляной), вызывая медную коррозию. Содержание магния в сплавах < 0,5 %; цинка в латуни < 15 % (предотвращение обесцинкования). Полиолэфирные масла (POE) стабилизируют современные HFC-системы.

### Аммиак R-717

Медь и медные сплавы строго запрещены: аммиак образует нитрид меди, вызывая хрупкость и внезапное разрушение в зонах концентрации напряжений. Алюминий запрещён. Реакция ускоряется при наличии влаги. Стандарт IIAR 2 запрещает медь во всех аммиачных системах.

### CO₂ (R-744), транскритические системы

Давление на стороне нагнетания превышает 12,4 МПа. Медь, сталь и нержавеющая сталь приемлемы при обеспечении соответствующей толщины стенки. Все компоненты должны рассчитываться на полное давление системы (без снижения давления на низкой стороне в транскритическом цикле).

## Совместимость с маслами холодильных систем

**Минеральное масло:** применялось с CFC и HCFC (R-12, R-22); универсальная совместимость с металлами; содержание влаги насыщения < 100 ppm.

**Полиолэфирное масло (POE):** стандарт для R-134a, R-410A, R-404A, R-407C; сильно гигроскопично (поглощает влагу быстро); предел влаги < 30 ppm. Атакует краски, лаки, некоторые пластики; требует синтетических уплотнений (HNBR, FKM).

**Полиалкиленгликолевое масло (PAG):** основное масло для R-1234yf в мобильных системах; чрезвычайно гигроскопично; несмешиваемо с минеральным маслом (системы не смешивать).

## Припойные сплавы и технология пайки

### Медно-фосфорные припои (BCuP-серия)

BCuP-3 (93 % Cu, 7 % P, температура ликвидус 649 °C); BCuP-5 (85 % Cu, 15 % Ag, 5 % P; улучшенный поток). **Только для медно-медных соединений** — самофлюсующиеся с фосфором. На чёрные металлы не наносятся (хрупкие фосфиды). Капиллярный зазор 0,025–0,076 мм; прочность соединения 172–276 МПа. Не требуется флюс; нет остатков в системе; экономичны.

### Серебряные припои (BAg-серия)

BAg-5 (45 % Ag, 30 % Cu, 25 % Zn, ликвидус 743 °C — без кадмия); BAg-7 (56 % Ag, 22 % Cu, 17 % Zn, 5 % Sn, ликвидус 649 °C — повышенная прочность). Применяются для разнородных металлов (медь-латунь, медь-сталь); требуется флюс AWS тип 3A; прочность 276–483 МПа; лучшая пластичность при вибрационных нагрузках. Полное удаление флюса после пайки обязательно (риск коррозии).

### Продувка азотом при пайке

Вытеснение кислорода сухим азотом предотвращает образование оксидной окалины на внутренней поверхности трубы, которая при эксплуатации отслаивается и повреждает клапаны TXV, компрессоры и осушители-фильтры.

**Требования:** расход 5–8,5 м³/ч (3–5 CFM) через трубопровод; давление 7–21 кПа (минимальный положительный поток, не нулевой); начать до нагрева, продолжать до охлаждения соединения ниже 149 °C. Стандарт ASHRAE 183 требует продувки азотом как обязательного условия качества монтажа.

## Числовой пример: расчёт толщины стенки медной трубы ACR

**Задача:** Трубопровод жидкостной линии для R-410A, наружный диаметр 15,88 мм, расчётное давление 3,0 МПа. Проверить достаточность стенки 0,89 мм.

По формуле ASME B31.5 для тонкостенной трубы:

{{< formula display="true" >}}
P_{\text{доп}} = \frac{2 \cdot S \cdot t}{D_{\text{нар}} - 0{,}8 \cdot t}
{{< /formula >}}

где S — допустимое напряжение меди при расчётной температуре = 55 МПа (ASTM B280, отожжённый); t — толщина стенки = 0,89 мм; D_нар — наружный диаметр = 15,88 мм.

{{< formula display="true" >}}
P_{\text{доп}} = \frac{2 \times 55 \times 0{,}89}{15{,}88 - 0{,}8 \times 0{,}89} = \frac{97{,}9}{15{,}17} = 6{,}45 \text{ МПа}
{{< /formula >}}

Допустимое давление 6,45 МПа > расчётного 3,0 МПа — стенка 0,89 мм достаточна с запасом 2,15. Это подтверждает данные таблицы (рабочее давление 5,2 МПа при коэффициенте безопасности 5 относительно давления разрыва).

## Требования чистоты

### Загрязнение частицами (ASHRAE 63.2)

Максимум < 100 мг на 100 фут² внутренней поверхности; > 95 % частиц размером менее 100 мкм. Источники: производственные масла, монтажные стружки, окалина при пайке без продувки азотом, атмосферная пыль в открытых трубах.

Трубы ACR (ASTM B280) поставляются предварительно очищенными. Полевой контроль: продувка азотом при давлении ≥ 690 кПа; испытание белой тканью после монтажа.

### Контроль влажности

{{< table title="Максимально допустимое содержание влаги в хладагенте" >}}
| Хладагент | Предел влаги, ppm (по массе) | Температура замерзания влаги |
|-----------|------------------------------|------------------------------|
| R-22      | 100                          | –26 °C                       |
| R-134a    | 50                           | 0 °C                         |
| R-410A    | 30                           | –4 °C                        |
| R-404A    | 40                           | –7 °C                        |
| R-717 (NH₃) | 300                        | Риск системной коррозии      |
{{< /table >}}

Вакуумирование до < 500 мкм абсолютного давления; метод тройного вакуумирования (вакуум — разрыв азотом — вакуум); проверка удержания: давление не должно вырасти более чем на 300 мкм за 1 час.

## Испытание давлением и обнаружение утечек

**Среда испытания:** сухой азот (универсально; инертный; невоспламеняемый). Сжатый воздух для финального испытания запрещён (риск влаги и горения). Давление испытания: 1,5 × расчётное давление, но не выше номиналов компонентов.

{{< table title="Чувствительность методов обнаружения утечек" >}}
| Метод                  | Порог обнаружения, кг/год | Применение                           |
|------------------------|---------------------------|--------------------------------------|
| Мыльные пузыри         | 0,003                     | Грубые утечки, доступные соединения  |
| Электронный детектор   | 0,0003                    | Общий осмотр, галогенированные хладагенты |
| Ультразвуковой детектор | 0,00003                  | Испытание азотом, труднодоступные места |
| Масс-спектрометр гелия | 0,000003                  | Ответственные системы, лабораторный контроль |
{{< /table >}}

## Расстояние между опорами и компенсация расширения

{{< table title="Максимальное расстояние между опорами медных труб ACR" >}}
| Диаметр трубы, мм | Горизонтальный пролёт, м | Вертикальный пролёт, м |
|-------------------|-------------------------|------------------------|
| ≤ 12,7            | 1,8                     | 3,0                    |
| 15,88–28,58       | 2,4                     | 3,7                    |
| 34,93–53,98       | 3,0                     | 4,6                    |
| ≥ 66,04           | 3,7                     | 5,5                    |
{{< /table >}}

Тепловое расширение меди: α = 9,3 × 10⁻⁶ мм/(мм·°C). Для трассы 30,5 м при ΔT = 56 °C:

{{< formula display="true" >}}
\Delta L = 9{,}3 \times 10^{-6} \times 30{,}5 \times 56 = 0{,}0159 \text{ м} \approx 16 \text{ мм}
{{< /formula >}}

Компенсационные петли, смещения или гибкие соединения требуются для трасс длиной > 15 м.

## Стандарты и нормативная база

- **ASHRAE 15** — стандарт безопасности холодильных систем
- **IIAR 2** — проектирование аммиачных систем (запрет меди)
- **ASME B31.5** — трубопроводы холодильных систем
- **ASTM B280** — медные трубы ACR
- **ASTM B88** — медные трубы типов K, L, M (ASTM B88)
- **СП 60.13330.2020** — внутренние инженерные системы зданий

Выбор материала трубопровода хладагента интегрирует техническую совместимость, расчётное давление, условия монтажа и требования нормативных документов. Медь ACR (ASTM B280) остаётся оптимальным выбором для большинства систем кондиционирования воздуха с HFC/HFO-хладагентами; углеродистая и нержавеющая сталь — для аммиачных и CO₂ транскритических систем.

File: content-ru/hvac-fundamentals/material-properties/physical-properties-materials/steam-properties/_index.md
---
title: "Свойства пара"
aliases: ["Свойства пара"]
description: "Термодинамические свойства водяного пара для систем HVAC — давление насыщения, скрытая теплота, удельный объём, энтальпия, качество пара и перегрев. Уравнение Клаузиуса–Клапейрона, формулировка IAPWS-IF97, ASHRAE Handbook Fundamentals Ch. 1."
date: 2024-01-01
lastmod: 2026-04-15
author: "Evgeniy Gantman"
keywords: ["свойства пара", "насыщенный пар", "перегретый пар", "скрытая теплота", "энтальпия пара", "IAPWS-IF97", "паровые системы HVAC", "steam properties"]
categories: ["Теплофизика", "Пар", "HVAC"]
tags: ["пар", "насыщение", "энтальпия", "перегрев", "термодинамика"]
weight: 8
---

Свойства водяного пара определяют расчёт паровых систем отопления, оборудования увлажнения воздуха и установок рекуперации энергии. Понимание термодинамического поведения воды в паровой фазе необходимо для точного проектирования системы, балансов энергии и прогнозирования эксплуатационных характеристик.

## Состояние насыщения и уравнение Клаузиуса–Клапейрона

Состояние насыщения (saturation) — термодинамическое равновесие между жидкой и паровой фазами. При любом заданном давлении вода кипит при определённой температуре насыщения T_нас, и наоборот — при любой температуре существует соответствующее давление насыщения P_нас. Зависимость P_нас(T) нелинейна и описывается уравнением Клаузиуса–Клапейрона:

{{< formula display="true" >}}
\frac{dP_{\text{нас}}}{dT} = \frac{h_{fg}}{T_{\text{нас}} \cdot v_{fg}}
{{< /formula >}}

где h_fg — скрытая теплота испарения, кДж/кг; T_нас — абсолютная температура насыщения, К; v_fg = v_g − v_f — разность удельных объёмов пара и жидкости, м³/кг.

{{< table title="Основные данные насыщения воды (IAPWS-IF97, ASHRAE Handbook Fundamentals, Ch. 1)" >}}
| P, кПа | T_нас, °C | h_f, кДж/кг | h_fg, кДж/кг | h_g, кДж/кг | v_g, м³/кг |
|--------|-----------|------------|-------------|------------|-----------|
| 6,9    | 38,9      | 162,7      | 2412,9      | 2575,6     | 19,513    |
| 34,5   | 72,3      | 303,1      | 2318,6      | 2621,7     | 3,898     |
| 101,3  | 100,0     | 417,3      | 2257,9      | 2675,2     | 1,673     |
| 344,7  | 138,9     | 584,3      | 2148,9      | 2733,2     | 0,524     |
| 689,4  | 158,9     | 670,3      | 2092,0      | 2762,3     | 0,274     |
| 1034,2 | 179,9     | 762,3      | 2030,4      | 2792,7     | 0,187     |
{{< /table >}}

Паровые системы отопления зданий обычно работают при давлении 14–103 кПа (изб.), что соответствует температурам насыщения 104–121 °C. Промышленные системы и сети централизованного теплоснабжения используют давление 344–1 034 кПа.

## Скрытая теплота испарения

Скрытая теплота испарения (latent heat of vaporization) h_fg — энергия, необходимая для превращения единицы массы насыщенной жидкости в насыщенный пар при постоянных давлении и температуре:

{{< formula display="true" >}}
h_{fg} = h_g - h_f
{{< /formula >}}

При атмосферном давлении (101,3 кПа): h_fg = 2 257,9 кДж/кг. Это высокое значение обусловливает эффективность пара как теплоносителя: конденсация 1 кг пара передаёт значительную тепловую энергию при постоянной температуре. h_fg монотонно снижается с ростом давления, обращаясь в нуль в критической точке (22,064 МПа, 374,0 °C).

Для расчётов теплообменников при повышенных давлениях: при 344,7 кПа h_fg = 2 148,9 кДж/кг (снижение ≈ 5 % относительно атмосферного).

## Удельный объём и плотность

Удельный объём насыщенного пара v_g резко уменьшается с ростом давления:

{{< table title="Удельный объём насыщенного пара при разных давлениях" >}}
| P, кПа | v_g, м³/кг | ρ_g, кг/м³ |
|--------|-----------|-----------|
| 6,9    | 19,513    | 0,051     |
| 101,3  | 1,673     | 0,598     |
| 344,7  | 0,524     | 1,908     |
| 689,4  | 0,274     | 3,650     |
{{< /table >}}

Удельный объём непосредственно определяет скорость пара при заданном расходе. Максимально допустимые скорости в трубопроводах: 100–160 м/с в зависимости от давления (ограничение по эрозии и шуму).

Для перегретого пара при умеренных условиях применимо приближение идеального газа:

{{< formula display="true" >}}
v = \frac{R_{\text{уд}} \cdot T}{P}
{{< /formula >}}

где R_уд = 461,5 Дж/(кг·К) для водяного пара; T — абсолютная температура, К; P — давление, Па.

## Энтальпия пара

Три значения энтальпии характеризуют состояние насыщения:

- **h_f** — энтальпия насыщенной жидкости (явная теплота от опорной точки 0 °C)
- **h_fg** — скрытая теплота испарения
- **h_g = h_f + h_fg** — энтальпия насыщенного пара

Для перегретого пара:

{{< formula display="true" >}}
h_{\text{пер}} = h_g + c_{p,\text{пер}} \cdot \Delta T_{\text{пер}}
{{< /formula >}}

где c_{p,пер} ≈ 1,88–2,09 кДж/(кг·К) при типичных условиях перегрева; ΔT_пер = T_факт − T_нас.

Тепловая мощность, передаваемая конденсирующимся паром:

{{< formula display="true" >}}
Q = \dot{m} \cdot (h_{\text{пер}} - h_{f,\text{конд}})
{{< /formula >}}

**Числовой пример.** Паровой теплообменник, пар давлением 344,7 кПа (T_нас = 138,9 °C, h_g = 2 733,2 кДж/кг), конденсат возвращается при 90 °C (h_f,конд ≈ 376,9 кДж/кг). Требуемая тепловая мощность 500 кВт. Найти расход пара:

{{< formula display="true" >}}
\dot{m} = \frac{Q}{h_{\text{пер}} - h_{f,\text{конд}}} = \frac{500}{2733{,}2 - 376{,}9} = \frac{500}{2356{,}3} = 0{,}212 \text{ кг/с} = 764 \text{ кг/ч}
{{< /formula >}}

## Качество пара

Качество (steam quality) x определяет долю пара (по массе) в двухфазной смеси жидкость–пар:

{{< formula display="true" >}}
x = \frac{m_{\text{пар}}}{m_{\text{пар}} + m_{\text{жидк}}}
{{< /formula >}}

Свойства влажного пара (0 < x < 1):

{{< formula display="true" >}}
h = h_f + x \cdot h_{fg}, \quad v = v_f + x \cdot v_{fg}, \quad s = s_f + x \cdot s_{fg}
{{< /formula >}}

Качество ниже 0,96–0,97 вызывает эрозию трубопровода и регулирующей арматуры из-за увлечённых капель жидкости. Паровые сепараторы (steam separators) и ловушки пара (steam traps) поддерживают качество выше этого порога, отводя конденсат из системы.

## Перегрев пара

Перегрев (superheat) возникает, когда температура пара превышает температуру насыщения при том же давлении:

{{< formula display="true" >}}
\Delta T_{\text{пер}} = T_{\text{факт}} - T_{\text{нас}}(P)
{{< /formula >}}

Перегретый пар ведёт себя как сжимаемый газ; его свойства определяются двумя независимыми параметрами состояния (P и T). В отличие от насыщенного пара, при теплообмене в перегретой области температура меняется.

**Применение перегрева в системах HVAC:**
- Предотвращение конденсации в распределительных трубопроводах (снижает риск гидравлического удара)
- Точное измерение расхода диафрагменными и вихревыми расходомерами (однофазный поток)
- Устранение нестабильности в регулирующих клапанах двухфазного потока

Типичный перегрев в системах HVAC: 5–28 К. Чрезмерный перегрев снижает тепловую ёмкость пара: теплоёмкость перегрева c_p ≈ 1,97 кДж/(кг·К) много меньше скрытой теплоты, поэтому избыточный перегрев увеличивает расход пара без соответствующего роста теплопередачи.

## Паровые таблицы и расчёт свойств

Точные значения термодинамических свойств водяного пара регламентированы формулировкой IAPWS-IF97 (International Association for the Properties of Water and Steam, Industrial Formulation 1997), на которой основаны все современные справочники и программные инструменты.

**Типы таблиц:**
- Таблицы насыщения по температуре — свойства при заданных температурах
- Таблицы насыщения по давлению — свойства при заданных давлениях
- Таблицы перегретого пара — свойства при заданных парах (P, T)

Линейная интерполяция между табличными значениями достаточна для большинства инженерных расчётов HVAC. Для высокоточных расчётов применяется специализированное программное обеспечение (NIST REFPROP, Steamworks и др.).

**Критические параметры воды:** давление P_c = 22,064 МПа; температура T_c = 374,0 °C; удельный объём v_c = 0,00317 м³/кг. Выше критической точки исчезает различие между жидкой и паровой фазами.

## Практические рекомендации

**Точность расчётов.** Ошибка 5 % в значении энтальпии приводит к эквивалентной ошибке в расчётном расходе пара и теплопередаче. Всегда проверяйте:
- Базу давления (манометрическое или абсолютное)
- Место измерения температуры (до или после регулирующего клапана)
- Качество пара в точке измерения
- Степень переохлаждения возвращаемого конденсата

**Влияние примесей.** Паровые таблицы рассчитаны на химически чистую воду. Реальные системы содержат растворённые газы и минералы, которые незначительно изменяют свойства, но могут существенно влиять на pH конденсата и коррозионную активность.

## Стандарты

- ASHRAE Handbook — Fundamentals, Ch. 1 (свойства воды и пара, таблицы SI и I-P)
- NIST REFPROP (база данных термодинамических свойств)
- IAPWS-IF97 (промышленная формулировка свойств воды и пара)
- ГОСТ 28547 (термодинамические свойства воды и водяного пара)
- СП 60.13330.2020 (паровые системы зданий)

File: content-ru/hvac-fundamentals/material-properties/physical-properties-materials/steam-properties/critical-point-water/_index.md
---
title: "Критическая точка воды"
aliases: ["Критическая точка воды"]
description: "Критическая точка воды: термодинамические параметры, физические принципы, поведение вблизи и за критической точкой, уравнения состояния, применение в высокотемпературных системах HVAC. IAPWS-IF97, NIST REFPROP, ASHRAE Handbook Fundamentals."
date: 2024-01-01
lastmod: 2026-04-15
author: "Evgeniy Gantman"
keywords: ["критическая точка воды", "сверхкритическая вода", "critical point", "IAPWS-IF97", "термодинамика воды", "фазовый переход", "NIST REFPROP"]
categories: ["Теплофизика", "Пар", "HVAC"]
tags: ["критическая точка", "сверхкритическая жидкость", "термодинамика", "вода"]
weight: 3
---

Критическая точка воды — термодинамическое состояние, при котором исчезает граница между жидкой и газообразной фазами. Для воды критические параметры точно установлены стандартом IAPWS-IF97:

{{< table title="Критические параметры воды (IAPWS-IF97, NIST REFPROP)" >}}
| Параметр               | Значение    | Единица |
|------------------------|-------------|---------|
| Критическая температура T_c | 374,0  | °C (647,1 К) |
| Критическое давление P_c    | 22,064 | МПа          |
| Критическая плотность ρ_c   | 322    | кг/м³        |
| Критический молярный объём V_c | 5,595 × 10⁻⁵ | м³/моль |
| Коэффициент сжимаемости Z_c | 0,27   | —            |
{{< /table >}}

Хотя большинство систем HVAC работает при давлениях много ниже критического (< 1,0 МПа), понимание критической точки необходимо для интерпретации поведения воды при высоких параметрах и для проектирования специализированных систем утилизации теплоты и котельных установок.

## Физические принципы

Критическая точка возникает там, где изотерма на P–v-диаграмме (давление — удельный объём) имеет горизонтальный перегиб. Математическое условие:

{{< formula display="true" >}}
\left(\frac{\partial P}{\partial v}\right)_{T=T_c} = 0, \quad \left(\frac{\partial^2 P}{\partial v^2}\right)_{T=T_c} = 0
{{< /formula >}}

В критической точке:
- Поверхностное натяжение обращается в нуль, менискус между фазами исчезает
- Система становится оптически однородной (критическая опалесценция)
- Теплоёмкость c_p стремится к бесконечности (аномальное поведение)
- Вязкость и теплопроводность испытывают характерные аномалии вблизи T_c

Коэффициент сжимаемости:

{{< formula display="true" >}}
Z_c = \frac{P_c}{\rho_c \cdot R_{\text{уд}} \cdot T_c} \approx 0{,}27
{{< /formula >}}

Значение Z_c = 0,27 указывает на существенные отклонения от поведения идеального газа (для идеального газа Z = 1).

## Критические параметры — физический смысл

### Критическая температура (374,0 °C)

Выше этой температуры при любом давлении вода существует только как единая сверхкритическая фаза. Разделение на жидкость и пар невозможно независимо от давления. Для систем HVAC это практически недостижимый предел — стандартные котлы работают до 200–350 °C при давлениях до 2–3 МПа, оставаясь в двухфазной или перегретой области.

### Критическое давление (22,064 МПа)

Это давление многократно превышает типичные рабочие давления в HVAC (0,1–2,0 МПа). Тем не менее котлы сверхкритического давления (> 22 МПа) применяются в энергетике, где вода переходит в сверхкритическое состояние без фазового перехода (нет кипения). Это обеспечивает более равномерный нагрев и исключает термическую нестабильность в испарительных трубах.

### Критическая плотность (322 кг/м³)

В критической точке плотность воды промежуточна между плотностями типичной жидкой воды (~1 000 кг/м³ при 20 °C) и пара (~0,6 кг/м³ при 100 °C и атм. давлении). Выше T_c плотность монотонно изменяется с температурой при постоянном давлении без скачка.

## Уравнения состояния

### Уравнение Ван-дер-Ваальса

Простейшая модель, качественно описывающая поведение вблизи критической точки:

{{< formula display="true" >}}
\left(P + \frac{a}{V_m^2}\right)(V_m - b) = RT
{{< /formula >}}

где V_m — молярный объём; a, b — эмпирические константы (для воды: a = 0,5537 Дж·м³/моль², b = 30,49 × 10⁻⁶ м³/моль).

Уравнение Ван-дер-Ваальса предсказывает критические параметры порядка правильного порядка, однако недостаточно точно для инженерных расчётов.

### IAPWS-IF97

Промышленная формулировка Международной ассоциации свойств воды и пара (International Association for the Properties of Water and Steam, Industrial Formulation 1997) разделяет область P–T на пять регионов с различными уравнениями состояния:

- Регион 1: сжатая (подкритическая) жидкость
- Регион 2: перегретый пар
- Регион 3: вблизи критической точки (P > 16,5 МПа, T = 350–800 °C)
- Регион 4: кривая насыщения
- Регион 5: высокотемпературный пар (T > 800 °C)

IAPWS-IF97 обеспечивает погрешность < 0,1 % по основным свойствам во всём диапазоне. Данная формулировка реализована в NIST REFPROP и является базой для ASHRAE Handbook — Fundamentals, Ch. 1.

### Приведённые переменные

Вблизи критической точки поведение описывается приведёнными (безразмерными) переменными:

{{< formula display="true" >}}
\tau = 1 - \frac{T}{T_c}, \quad \delta = \frac{\rho}{\rho_c}
{{< /formula >}}

Критические показатели (critical exponents) для воды близки к универсальным значениям класса трёхмерной модели Изинга.

## Сверхкритическое состояние воды

При T > T_c и P > P_c вода существует в единственной сверхкритической фазе (supercritical fluid). В этом состоянии её свойства претерпевают значительные изменения:

{{< table title="Свойства воды при сверхкритических параметрах (P = 25 МПа, T = 400 °C)" >}}
| Свойство              | Значение      | Сравнение                             |
|-----------------------|---------------|---------------------------------------|
| Плотность             | ~167 кг/м³    | Промежуточное между жидкостью и паром |
| Динамическая вязкость | ~30–40 мкПа·с | Ниже жидкой воды (890 мкПа·с при 25 °C) |
| Теплопроводность      | ~0,6–0,8 Вт/(м·К) | Аномально высокая вблизи ρ_c      |
| Теплоёмкость c_p      | пик → ∞ при T_c | Расходится вблизи критической точки |
| Диэлектрическая проницаемость | ~2–10 | Резко снижена (у жидкости ~80)  |
{{< /table >}}

Сниженная диэлектрическая проницаемость сверхкритической воды обусловливает её отличную способность растворять органические соединения и слабую способность растворять неорганические соли — эффект, используемый в технологии сверхкритического окисления (SCWO) для уничтожения опасных отходов.

## Числовой пример: определение состояния воды в системе

**Задача.** Система промышленного теплоснабжения. Теплоноситель: вода при P = 5,0 МПа, T = 280 °C. Определить фазовое состояние.

По таблицам насыщения (IAPWS-IF97): при P = 5,0 МПа температура насыщения T_нас = 263,9 °C.

Так как T = 280 °C > T_нас = 263,9 °C при данном давлении, вода находится в состоянии **перегретого пара**.

Степень перегрева:

{{< formula display="true" >}}
\Delta T_{\text{пер}} = T - T_{\text{нас}} = 280 - 263{,}9 = 16{,}1 \text{ °C}
{{< /formula >}}

Энтальпия перегретого пара (по таблицам IAPWS-IF97): h ≈ 2 857 кДж/кг.

Система далеко от критической точки (P/P_c = 5/22,064 = 0,23; T/T_c = 553/647 = 0,855) — стандартные инженерные таблицы применимы без поправок.

## Применение в системах HVAC

**Стандартные системы (P < 2 МПа, T < 200 °C):** работают в двухфазной или перегретой области, далеко от критической точки. Влияние критических аномалий пренебрежимо мало.

**Системы высокого давления (P = 2–10 МПа):** котельные установки и ЦТС (централизованное теплоснабжение). Необходимо использовать точные таблицы IAPWS-IF97; линейная интерполяция дополнительно проверяется на достаточность.

**Специализированные применения:** котлы сверхкритического давления (P > 22 МПа) в теплоэнергетике; сверхкритические водяные реакторы (SCWR); промышленные установки сверхкритического окисления — не относятся к стандартным системам HVAC, но требуют понимания критических свойств воды.

## Стандарты и нормативы

- **IAPWS-IF97** — промышленная формулировка свойств воды и пара (используется во всех современных инженерных расчётах)
- **NIST REFPROP** — база данных термодинамических и транспортных свойств чистых веществ и смесей
- **ASHRAE Handbook — Fundamentals, Ch. 1** — справочные данные для расчётов HVAC
- **ГОСТ 28547** — термодинамические свойства воды и водяного пара
- **СП 60.13330.2020** — внутренние инженерные системы зданий

Для подавляющего большинства расчётов HVAC влияние критической точки несущественно. Исключение составляют системы с давлением выше 2–3 МПа и температурой выше 200 °C, где начинают проявляться отклонения от поведения идеального газа и резко возрастает сжимаемость пара.
