Repository: gantmane/hvac

File: content-ru/hvac-fundamentals/material-properties/secondary-coolant-properties/corrosion-inhibitors/_index.md
---
title: "Ингибиторы коррозии для вторичных теплоносителей"
aliases: ["Ингибиторы коррозии для вторичных теплоносителей"]
description: "Химия и механизмы ингибиторов коррозии в гликолевых и рассольных системах HVAC: нитриты, молибдаты, OAT/HOAT, азолы, протоколы мониторинга, критерии замены теплоносителя"
date: 2026-04-15
lastmod: 2026-04-15
author: "Evgeniy Gantman"
keywords: ["ингибиторы коррозии HVAC", "нитрит натрия гликоль", "молибдат теплоноситель", "OAT HOAT", "мониторинг теплоносителя", "коррозия трубопроводов", "ASTM D1384"]
categories: ["Свойства материалов", "Вторичные теплоносители"]
tags: ["ингибиторы", "коррозия", "гликоль", "мониторинг", "ASHRAE", "ASTM"]
weight: 7
---

## Цель и принцип действия

Ингибиторы коррозии (corrosion inhibitors) — химические добавки, защищающие металлические компоненты систем вторичного теплоносителя от электрохимической деградации. Без ингибиторов типичная скорость коррозии углеродистой стали в гликолевом растворе составляет 0,13–0,51 мм/год; при надлежащем ингибировании — менее 0,025 мм/год (критерий ASTM D1384).

**Три механизма коррозии в замкнутых гликолевых системах:**

1. Анодное растворение металла: $\text{Fe} \to \text{Fe}^{2+} + 2e^-$
2. Катодное восстановление кислорода: $\text{O}_2 + 2\text{H}_2\text{O} + 4e^- \to 4\text{OH}^-$
3. Кислотная деградация гликоля (при перегреве >175 °C или микробиологическом окислении) → образование гликолевой, щавелевой, уксусной кислот → снижение pH → ускорение коррозии.

---

## Типы ингибиторов

### Нитриты (ингибиторы на основе NaNO₂)

Традиционный анодный ингибитор для защиты чёрных металлов в замкнутых системах.

**Механизм:** нитрит-ионы окисляют ионы Fe²⁺ на анодных участках, образуя защитный слой γ-Fe₂O₃:

{{< formula display="true" >}}
2\text{Fe}^{2+} + 2\text{NO}_2^- + 3\text{H}_2\text{O} \to 2\text{Fe}(\text{OH})_3 + \text{N}_2\text{O} + 2\text{H}^+
{{< /formula >}}

Реакция потребляет нитрит — необходимо периодическое пополнение.

| Параметр | Значение |
|---|---|
| Начальный заряд | 2500–3000 ppm NaNO₂ |
| Минимальный рабочий уровень | 1200 ppm |
| Целевой рабочий уровень | 2000–3000 ppm |
| Скорость истощения | 10–30 % в год |
| Рабочий диапазон pH | 8,5–10,5 |
| Рабочая температура | −34 … +121 °C |

**Ограничения.** Риск образования нитрозаминов при контакте с аминосодержащими соединениями. Не применять в открытых системах или вблизи питьевого водоснабжения.

### Молибдаты (Na₂MoO₄)

Анодный ингибитор широкого спектра с более низкой токсичностью, чем нитриты.

**Механизм:** молибдат формирует защитный слой феррического молибдата:

{{< formula display="true" >}}
\text{Fe} + \text{MoO}_4^{2-} + \text{O}_2 \to \text{FeMoO}_4
{{< /formula >}}

Слой самовосстанавливается; скорость истощения 5–15 % в год (вдвое ниже нитритов).

| Параметр | Значение |
|---|---|
| Целевая концентрация | 400–800 ppm MoO₄²⁻ |
| Минимальный уровень | 200 ppm |
| Температурный диапазон | до +177 °C |
| Совместимость | алюминий, медь, чёрные металлы |

Предпочтителен для систем с алюминиевыми теплообменниками и для установок с минимальным доступом к обслуживанию.

### Органическая кислотная технология (OAT)

Ингибиторы на основе органических карбоксилатов (себацинат, 2-этилгексаноат и др.).

**Механизм:** органические анионы адсорбируются на металлической поверхности, образуя хемосорбционный защитный монослой:

{{< formula display="true" >}}
\text{R-COO}^- + \text{Fe}^{2+} \to \text{Fe(R-COO)}_2 \quad \text{(адсорбционный слой)}
{{< /formula >}}

Ингибитор не расходуется в реакции → срок службы 5–10 лет.

| Параметр | Значение |
|---|---|
| Рабочая концентрация | 1,0–2,0 % об. |
| Минимальный уровень | 0,5 % |
| Срок службы | 5–10 лет |
| pH | 7,5–9,0 |
| Совместимость | алюминий, медь, смешанные системы |

**Требование:** перед заправкой OAT-ингибитором система должна быть промыта от остатков нитритных ингибиторов. Несовместимость — источник осадков и отложений.

### Гибридная органическая кислотная технология (HOAT)

Комбинация OAT-базы (0,5–1,5 %) с низкоуровневыми неорганическими ингибиторами (молибдат, силикат или фосфат) и азолами.

| Параметр | Значение |
|---|---|
| Рабочая концентрация | 1,0–1,5 % |
| Срок службы | 3–5 лет |
| Температурный диапазон | −51 … +149 °C |
| Совместимость | смешанные системы (сталь + медь + алюминий) |

Предпочтителен при модернизации существующих систем с неоднородной металлургией.

### Азолы (защита меди и медных сплавов)

Толилтриазол (TTA) и бензотриазол (BTA) — специализированные ингибиторы для меди.

{{< formula display="true" >}}
\text{Cu} + \text{BTA} \to \text{Cu(I)-BTA комплекс (плёнка)}
{{< /formula >}}

Целевая концентрация: 100–200 ppm TTA. Применяются всегда в сочетании с основным ингибитором.

---

## Концентрации и критерии замены

{{< table title="Рабочие диапазоны концентраций ингибиторов (ASHRAE Handbook — Fundamentals, гл. 31)" >}}
| Тип ингибитора | Минимум | Оптимум | Максимум |
|---|:-:|:-:|:-:|
| Нитрит (NaNO₂) | 1200 ppm | 2000–3000 ppm | 4000 ppm |
| Молибдат (MoO₄²⁻) | 200 ppm | 400–800 ppm | 1500 ppm |
| OAT | 0,5 % | 1,0–2,0 % | 3,0 % |
| HOAT | 0,75 % | 1,0–1,5 % | 2,0 % |
| Толилтриазол (TTA) | 50 ppm | 100–200 ppm | 500 ppm |
{{< /table >}}

**Критерии замены теплоносителя:**
- pH < 7,0 (устойчивое снижение, не поддающееся коррекции);
- концентрация ингибитора < 50 % от минимального уровня после пополнения;
- Fe > 100 ppm или Cu > 20 ppm (активная коррозия);
- Cl⁻ > 100 ppm;
- вязкость > 150 % от паспортного значения (деградация гликоля).

---

## Числовой пример. Расчёт дозировки нитрита для системы

**Условие.** Замкнутая гликолевая система с 40 % ЭГ, общий объём системы — 5000 л, начальная концентрация нитрита — 0 ppm, целевая — 2500 ppm, ингибиторный концентрат содержит 35 % NaNO₂.

**Решение.**

Целевая масса NaNO₂ в системе:

{{< formula display="true" >}}
m_{\text{NaNO}_2} = V \times C_{\text{цел}} = 5000 \text{ л} \times 2500 \times 10^{-6} \text{ кг/л} = 12{,}5 \text{ кг}
{{< /formula >}}

Объём ингибиторного концентрата ($\rho_{\text{конц}} \approx 1100$ кг/м³ при 35 % раствора):

{{< formula display="true" >}}
V_{\text{конц}} = \frac{m_{\text{NaNO}_2}}{\rho_{\text{конц}} \times 0{,}35} = \frac{12{,}5}{1100 \times 0{,}35} = 0{,}0325 \text{ м}^3 = 32{,}5 \text{ л}
{{< /formula >}}

При добавлении 32,5 л концентрата в 5000 л системы объём системы возрастёт на 0,65 % — пренебрежимо мало.

**Ежегодное пополнение** (при скорости истощения 20 %):

{{< formula display="true" >}}
V_{\text{пополн}} = 32{,}5 \times 0{,}20 = 6{,}5 \text{ л/год}
{{< /formula >}}

---

## Протокол мониторинга

{{< table title="Регламент контроля качества теплоносителя" >}}
| Параметр | Метод | Периодичность | Норма |
|---|---|---|---|
| pH | pH-метр (калибровка 2 точки) | Ежеквартально | 7,5–10,5 |
| Нитрит | Колориметрия или ион. хроматография | Ежеквартально | 2000–3000 ppm |
| Молибдат | ICP-OES | 1 раз в год | 400–800 ppm |
| Железо | Атомная абсорбция | 1 раз в год | < 50 ppm |
| Медь | Атомная абсорбция | 1 раз в год | < 10 ppm |
| Хлориды | Ион-селективный электрод | 1 раз в год | < 25 ppm |
| Концентрация гликоля | Рефрактометр | 2 раза в год | По расчёту |
| Проводимость | Кондуктометр | Ежеквартально | 1000–3000 мкСм/см |
{{< /table >}}

**Оценка скорости коррозии по купоновому методу (ASTM D1384):**

{{< formula display="true" >}}
v_{\text{корр}} = \frac{0{,}01356 \times \Delta m}{D \times A \times \tau}
{{< /formula >}}

где $\Delta m$ — потеря массы, мг; $D$ — плотность металла, г/см³; $A$ — площадь купона, см²; $\tau$ — время экспозиции, ч; результат — мм/год.

Критерии (ASTM D1384): сталь < 0,025 мм/год; медь < 0,005 мм/год; алюминий < 0,025 мм/год; припой < 0,076 мм/год. Минимальный период экспозиции купона — 30 суток, предпочтительно 90 суток.

---

## Нормативные источники

- ASHRAE Handbook — Fundamentals, гл. 31 (secondary coolants and inhibitors).
- ASTM D1384 — коррозионные испытания в растворах охлаждающей жидкости.
- ASTM D3306 / D6210 — требования к жидкостям для систем охлаждения двигателей (применимы по аналогии).
- ASTM G31 — лабораторные иммерсионные испытания металлов.
- СП 60.13330.2020 — эксплуатация систем теплоснабжения.
- ГОСТ 28547 — теплообменники пластинчатые.

File: content-ru/hvac-fundamentals/material-properties/secondary-coolant-properties/density-temperature-effects/_index.md
---
title: "Плотность теплоносителей и температурные эффекты"
aliases: ["Плотность теплоносителей и температурные эффекты"]
description: "Зависимость плотности вторичных теплоносителей от температуры и концентрации: коэффициенты теплового расширения, расчёт расширительных баков, подбор насосов и гидростатическое давление в гидронных системах HVAC"
date: 2026-04-15
lastmod: 2026-04-15
author: "Evgeniy Gantman"
keywords: ["плотность теплоносителя HVAC", "тепловое расширение гликоль", "расширительный бак расчёт", "этиленгликоль плотность температура", "гидростатическое давление теплоноситель", "CaCl2 плотность"]
categories: ["Свойства материалов", "Вторичные теплоносители"]
tags: ["плотность", "тепловое расширение", "гликоль", "расширительный бак", "ASHRAE", "гидравлика"]
weight: 6
---

## Физические принципы

Плотность всех вторичных теплоносителей убывает с ростом температуры (тепловое расширение). В замкнутых гидронных системах это расширение должно компенсироваться расширительными баками (expansion tanks). Неправильный расчёт объёма бака приводит либо к срабатыванию предохранительного клапана (недостаточный объём), либо к кавитации насоса при низких температурах (избыточный объём).

Объёмный коэффициент теплового расширения:

{{< formula display="true" >}}
\beta = -\frac{1}{\rho}\left(\frac{\partial \rho}{\partial T}\right)_P
{{< /formula >}}

Изменение объёма жидкости в системе:

{{< formula display="true" >}}
\Delta V = V_{\text{сист}}\,\beta\,\Delta T
{{< /formula >}}

---

## Плотность этиленгликолевых растворов

{{< table title="Плотность водных растворов этиленгликоля при 20 °C (ASHRAE Handbook — Fundamentals, гл. 31)" >}}
| ЭГ, % масс. | $\rho$, кг/м³ | Удельный вес |
|:-:|:-:|:-:|
| 0 (вода) | 998,2 | 0,998 |
| 10 | 1011,8 | 1,013 |
| 20 | 1024,6 | 1,026 |
| 30 | 1036,6 | 1,038 |
| 40 | 1047,8 | 1,049 |
| 50 | 1058,2 | 1,060 |
{{< /table >}}

Поправочный коэффициент на температуру (для всех концентраций ЭГ): $\rho(T) = \rho_{20°C} \times f(T)$:

{{< table title="Температурный поправочный коэффициент плотности гликолевых растворов" >}}
| $t$, °C | $f(T)$ |
|:-:|:-:|
| −40 | 1,055 |
| −20 | 1,035 |
| 0 | 1,020 |
| 20 | 1,000 |
| 40 | 0,985 |
| 60 | 0,965 |
| 80 | 0,945 |
| 93 | 0,935 |
{{< /table >}}

---

## Плотность пропиленгликолевых растворов

{{< table title="Плотность водных растворов пропиленгликоля при 20 °C (ASHRAE Handbook — Fundamentals, гл. 31)" >}}
| ПГ, % масс. | $\rho$, кг/м³ | $\beta$, 10⁻⁴/°C |
|:-:|:-:|:-:|
| 0 (вода) | 998,2 | 2,07 |
| 25 | 1030,2 | 5,40 |
| 50 | 1054,2 | 6,30 |
| 75 | 1071,0 | 7,20 |
| 100 | 1090,0 | 7,92 |
{{< /table >}}

Растворы гликолей имеют коэффициент теплового расширения в 2–4 раза выше, чем чистая вода, что **существенно увеличивает** требуемый объём расширительного бака по сравнению с водяными системами.

---

## Плотность рассольных теплоносителей

{{< table title="Плотность рассолов CaCl₂ и NaCl при 20 °C (ASHRAE Handbook — Fundamentals, гл. 31)" >}}
| Тип рассола | Концентрация, % масс. | $\rho$, кг/м³ | $\beta$, 10⁻⁴/°C |
|---|:-:|:-:|:-:|
| CaCl₂ | 10 | 1087 | 4,5 |
| CaCl₂ | 20 | 1183 | 5,2 |
| CaCl₂ | 29,9 (эвтект.) | 1280 | 6,3 |
| NaCl | 10 | 1033 | 3,8 |
| NaCl | 20 | 1069 | 4,2 |
| NaCl | 23,3 (эвтект.) | 1079 | 4,5 |
{{< /table >}}

Высокая плотность рассолов CaCl₂ (до 1280 кг/м³) существенно увеличивает гидростатическое давление в высотных системах и нагрузку на насос по сравнению с водой.

---

## Расчёт расширительного бака

### Коэффициенты объёмного расширения

{{< table title="Коэффициенты расширения теплоносителей ΔV_f = β·ΔT (ASHRAE Handbook — Fundamentals, гл. 12)" >}}
| Теплоноситель | Диапазон $\Delta T$, °C | $\Delta V_f$ |
|---|:-:|:-:|
| Вода | 4 → 93 (+89) | 0,0359 |
| 30 % ЭГ | −18 → 93 (+111) | 0,0480 |
| 50 % ЭГ | −29 → 93 (+122) | 0,0540 |
| 30 % ПГ | −18 → 93 (+111) | 0,0495 |
| 50 % ПГ | −29 → 93 (+122) | 0,0560 |
{{< /table >}}

### Мембранный расширительный бак

Расчёт минимального объёма мембранного (диафрагменного) расширительного бака:

{{< formula display="true" >}}
V_{\text{бак}} = V_{\text{сист}} \cdot \frac{\Delta V_f}{\,1 - \dfrac{P_{\text{зап}} + 101{,}3}{P_{\text{макс}} + 101{,}3}\,}
{{< /formula >}}

где:
- $V_{\text{сист}}$ — объём жидкости в системе, л;
- $\Delta V_f$ — коэффициент объёмного расширения (из таблицы);
- $P_{\text{зап}}$ — давление зарядки азотной подушки, кПа изб.;
- $P_{\text{макс}}$ — максимально допустимое давление в системе, кПа изб.

---

## Числовые примеры

### Пример 1. Расчёт расширительного бака для гликолевой системы

**Условие.** Замкнутая система охлаждения, теплоноситель — 40 % ЭГ. Объём системы $V_{\text{сист}} = 3000$ л. Заполнение при температуре +10 °C, максимальная рабочая температура +70 °C, минимальная −15 °C. Давление зарядки бака $P_{\text{зап}} = 100$ кПа изб., максимальное давление системы $P_{\text{макс}} = 600$ кПа изб.

**Решение.**

Диапазон температур системы: $\Delta T = 70 - (-15) = 85$ °C.

Коэффициент $\beta$ для 40 % ЭГ: $\beta \approx 5{,}9 \times 10^{-4}$ /°C (интерполяция между 30 % и 50 %).

{{< formula display="true" >}}
\Delta V_f = \beta \cdot \Delta T = 5{,}9 \times 10^{-4} \times 85 = 0{,}0502
{{< /formula >}}

Знаменатель формулы:

{{< formula display="true" >}}
1 - \frac{100 + 101{,}3}{600 + 101{,}3} = 1 - \frac{201{,}3}{701{,}3} = 1 - 0{,}287 = 0{,}713
{{< /formula >}}

Объём бака:

{{< formula display="true" >}}
V_{\text{бак}} = 3000 \times \frac{0{,}0502}{0{,}713} = 3000 \times 0{,}0704 = 211 \text{ л}
{{< /formula >}}

Принимаем мембранный бак **250 л** (запас 18 %).

Для сравнения: водяная система того же объёма при аналогичном $\Delta T$ ($\Delta V_f = 0{,}036$) потребовала бы бак лишь **152 л**. Разница 65 % обусловлена более высоким $\beta$ у гликоля.

---

### Пример 2. Гидростатическое давление рассольной системы

**Условие.** Вертикальная система охлаждения ледового катка: высота трубопровода $h = 8$ м, теплоноситель — 20 % CaCl₂ ($\rho = 1183$ кг/м³). Определить дополнительное гидростатическое давление по сравнению с водяной системой.

**Решение.**

Гидростатическое давление на метр высоты:

{{< formula display="true" >}}
p_{\text{рассол}} = \rho_{\text{рассол}} \cdot g = 1183 \times 9{,}81 \times 10^{-3} = 11{,}60 \text{ кПа/м}
{{< /formula >}}

{{< formula display="true" >}}
p_{\text{вода}} = 998 \times 9{,}81 \times 10^{-3} = 9{,}79 \text{ кПа/м}
{{< /formula >}}

Дополнительное давление от более высокой плотности:

{{< formula display="true" >}}
\Delta P = (11{,}60 - 9{,}79) \times 8 = 1{,}81 \times 8 = 14{,}5 \text{ кПа} \approx 0{,}15 \text{ бар}
{{< /formula >}}

При проектировании насоса в системе с рассолом CaCl₂ необходимо добавлять поправку на плотность: напор насоса в метрах водяного столба умножается на коэффициент $\rho_{\text{рассол}}/\rho_{\text{вода}} = 1183/998 = 1{,}185$.

---

### Пример 3. Объём заправки при температуре монтажа

**Условие.** Система объёмом 3000 л заполняется раствором 40 % ЭГ при температуре монтажа +5 °C. Плотность при 20 °C: $\rho_{20} = 1047{,}8$ кг/м³. Определить необходимую массу гликолевого раствора.

**Решение.**

Плотность при +5 °C (поправочный коэффициент $f(5°C) \approx 1{,}012$):

{{< formula display="true" >}}
\rho_{5°C} = 1047{,}8 \times 1{,}012 = 1\,060{,}4 \text{ кг/м}^3
{{< /formula >}}

{{< formula display="true" >}}
m = \rho_{5°C} \times V_{\text{сист}} = 1060{,}4 \times 3{,}000 = 3181 \text{ кг}
{{< /formula >}}

При использовании значения при 20 °C ошибка составила бы $3143$ кг вместо $3181$ кг — занижение на **38 кг (1,2 %)**. Для крупных систем (>10 000 л) эта погрешность существенна при расчёте химии теплоносителя.

---

## Практические рекомендации

**Расширительный бак.** Рассчитывать на полный диапазон температур — от минимальной температуры монтажа до максимальной рабочей. Для гликолевых систем применять $\beta$ на 2–4 раза выше, чем для водяных; минимальный запас объёма бака — 10–15 %.

**Насосный агрегат.** Производительность насоса подбирается по объёмному расходу; напор в метрах водяного столба пересчитывается на реальный теплоноситель: $H_{\text{факт}} = H_{\text{воды}} \times \rho_{\text{воды}}/\rho_{\text{тепл}}$. Для рассолов CaCl₂ требуемый напор насоса в паскалях увеличивается на 15–25 % по сравнению с водяной системой.

**Контроль концентрации.** Плотность (ареометром) — простейший и быстрый способ проверки концентрации гликоля в поле. Для рефрактометра необходима температурная поправка.

---

## Нормативные источники

- ASHRAE Handbook — Fundamentals, гл. 12 (расширительные баки), гл. 31 (вторичные теплоносители).
- ASHRAE Handbook — HVAC Systems and Equipment, гл. 13 (гидронные системы).
- NIST REFPROP v10 — термофизические свойства.
- СП 60.13330.2020 — системы теплоснабжения и холодоснабжения.
- ГОСТ 28547 — теплообменники пластинчатые.

File: content-ru/hvac-fundamentals/material-properties/secondary-coolant-properties/freezing-points-vs-concentration/_index.md
---
title: "Точки замерзания вторичных хладоносителей в зависимости от концентрации"
aliases: ["Точки замерзания вторичных хладоносителей в зависимости от концентрации"]
description: "Термодинамические основы снижения точки замерзания гликольных и рассольных вторичных хладоносителей: эвтектические точки, криоскопические константы, расчёт защитных концентраций и проектирование антизамерзающих контуров в системах ОВиК."
date: 2026-04-15
lastmod: 2026-04-15
author: "Evgeniy Gantman"
keywords:
  - точка замерзания хладоносителя
  - этиленгликоль концентрация
  - пропиленгликоль антифриз
  - эвтектическая точка рассол
  - криоскопическая константа вода
  - защита от замерзания HVAC
  - хлорид кальция точка замерзания
  - хлорид натрия рассол
categories:
  - Свойства материалов
tags:
  - вторичные хладоносители
  - гликольные растворы
  - антифриз
  - термодинамика растворов
  - проектирование HVAC
weight: 2
---

## Термодинамические основы снижения точки замерзания

Введение антифриза в воду нарушает упорядоченную кристаллическую решётку льда: молекулы растворённого вещества снижают химический потенциал жидкой фазы, смещая равновесие «жидкость–твёрдое тело» в область более низких температур. Это явление относится к числу **коллигативных свойств** (colligative properties) — оно зависит от числа частиц растворённого вещества, а не от их химической природы.

### Закон Рауля и уравнение криоскопии

Для разбавленных идеальных растворов снижение точки замерзания описывается уравнением:

{{< formula display="true" >}}
\Delta T_f = K_f \cdot m \cdot i
{{< /formula >}}

где:
- $\Delta T_f$ — депрессия точки замерзания, °C;
- $K_f = 1{,}86\ \text{°C·кг/моль}$ — криоскопическая константа воды;
- $m$ — моляльность раствора, моль растворённого вещества на кг растворителя;
- $i$ — фактор Вант-Гоффа: для гликолей $i \approx 1$, для NaCl $i \approx 1{,}86$, для CaCl₂ $i \approx 2{,}7$ (при практических концентрациях меньше теоретических значений из-за ассоциации ионов).

При концентрациях, типичных для ОВиК-систем (20–60 % масс.), растворы существенно отклоняются от идеального поведения. Причины:

- взаимодействия растворённого вещества с растворителем;
- нарушение сетки водородных связей;
- молекулярная кластеризация при высоких концентрациях.

Для инженерных расчётов применяют эмпирические таблицы ASHRAE Handbook Fundamentals (Chapter 31) и базу NIST REFPROP.

---

## Кривые замерзания основных хладоносителей

### Этиленгликоль (ethylene glycol, EG)

{{< table title="Точки замерзания растворов этиленгликоля по ASHRAE Handbook Fundamentals Ch. 31" >}}
| Концентрация, % масс. | Точка замерзания, °C | Плотность при 20 °C, кг/м³ |
|----------------------:|---------------------:|---------------------------:|
| 0 | 0,0 | 998 |
| 10 | −3,3 | 1014 |
| 20 | −7,8 | 1028 |
| 30 | −13,9 | 1041 |
| 40 | −24,4 | 1055 |
| 50 | −36,7 | 1068 |
| 60 | −45,0 (эвтектика) | 1080 |
| 70 | −32,8 | 1090 |
{{< /table >}}

Кривая проходит через минимум при ~60 % масс. (эвтектическая точка −45 °C). Выше эвтектической концентрации точка замерзания растёт, поскольку система переходит в режим «концентрированный гликоль — вода».

### Пропиленгликоль (propylene glycol, PG)

{{< table title="Точки замерзания растворов пропиленгликоля по ASHRAE Handbook Fundamentals Ch. 31" >}}
| Концентрация, % масс. | Точка замерзания, °C | Применение |
|----------------------:|---------------------:|:-----------|
| 0 | 0,0 | Чистая вода |
| 20 | −7,2 | Лёгкий режим |
| 30 | −12,8 | Стандартный чиллер |
| 40 | −22,2 | Холодильные камеры |
| 50 | −33,9 | Низкотемпературный процесс |
| 60 | −46,1 (эвтектика) | Ультранизкая температура |
| 70 | −36,7 | За эвтектикой |
{{< /table >}}

Пропиленгликоль применяется в системах, имеющих контакт с питьевой водой или пищевыми продуктами (класс GRAS по FDA), а также в проектах с экологическими ограничениями.

### Хлорид кальция (calcium chloride, CaCl₂)

{{< table title="Точки замерзания водных растворов CaCl₂" >}}
| Концентрация, % масс. | Точка замерзания, °C | Плотность при 15 °C, кг/м³ |
|----------------------:|---------------------:|---------------------------:|
| 0 | 0,0 | 998 |
| 10 | −6,5 | 1096 |
| 20 | −15,7 | 1197 |
| 25 | −23,2 | 1248 |
| 29,9 | −51,1 (эвтектика) | 1315 |
| 35 | −40,0 | 1369 |
| 40 | −26,1 | 1422 |
{{< /table >}}

Эвтектика CaCl₂ при 29,9 % масс. даёт −51 °C — наилучшую защиту среди хлоридных рассолов. Необходимы ингибиторы коррозии.

### Хлорид натрия (sodium chloride, NaCl)

{{< table title="Точки замерзания водных растворов NaCl" >}}
| Концентрация, % масс. | Точка замерзания, °C | Удельный вес |
|----------------------:|---------------------:|-------------:|
| 0 | 0,0 | 1,000 |
| 10 | −6,4 | 1,071 |
| 15 | −11,3 | 1,109 |
| 20 | −17,2 | 1,148 |
| 23,3 | −21,1 (эвтектика) | 1,178 |
| 26,4 | −21,1 | 1,201 |
{{< /table >}}

Эвтектика NaCl — 23,3 % масс., −21 °C. Относительно высокая эвтектическая температура ограничивает область применения: ледовые катки, системы снеготаяния, промышленные холодильные склады с умеренными требованиями.

---

## Эвтектические точки

### Физический смысл

{{< diagram title="Фазовая диаграмма раствора вода–антифриз (схема)" >}}
```mermaid
graph LR
    A["Жидкость (раствор)"] -->|охлаждение до T_f| B["Жидкость + лёд"]
    B -->|охлаждение до T_eut| C["Лёд + кристаллы растворённого вещества"]
    style C fill:#cce,stroke:#339
```
{{< /diagram >}}

При эвтектической концентрации раствор затвердевает конгруэнтно: лёд и кристаллическое растворённое вещество выпадают одновременно при одной фиксированной температуре. Ниже эвтектики система — двухфазная твёрдая.

{{< table title="Сводка эвтектических точек основных хладоносителей" >}}
| Хладоноситель | Эвтектическая концентрация, % масс. | Эвтектическая температура, °C |
|:--------------|------------------------------------:|------------------------------:|
| Этиленгликоль | 60,0 | −45 |
| Пропиленгликоль | 60,0 | −46 |
| Хлорид кальция | 29,9 | −51 |
| Хлорид натрия | 23,3 | −21 |
| Формиат калия | ~53 | −52 |
{{< /table >}}

### Почему эвтектическая концентрация не применяется на практике

1. Нет запаса безопасности: любое разбавление от подпитки немедленно повышает точку замерзания.
2. Максимальная вязкость в точке эвтектики увеличивает потребляемую мощность насосов.
3. Сниженная теплопроводность и пониженные коэффициенты плёнкообмена ухудшают теплообмен.
4. Трудно контролировать дрейф концентрации.

Практика (ASHRAE Handbook Fundamentals Ch. 31) рекомендует поддерживать концентрацию на 10–15 процентных пунктов ниже эвтектики.

---

## Образование ледяной каши (slush)

### Механизм и расчёт доли льда

При охлаждении ниже точки замерзания раствора, но выше эвтектической температуры, начинается частичное вымерзание воды. Оставшаяся жидкость обогащается антифризом, а её точка замерзания понижается. Массовая доля льда в каше рассчитывается по **правилу рычага**:

{{< formula display="true" >}}
\varphi_{\text{лёд}} = \frac{C_{\text{нач}} - C_{\text{жидк}}(T)}{100 - C_{\text{жидк}}(T)}
{{< /formula >}}

где $C_{\text{нач}}$ — начальная концентрация хладоносителя, % масс.; $C_{\text{жидк}}(T)$ — концентрация жидкой фазы при температуре $T$, снятая с кривой замерзания.

**Влияние доли льда на вязкость** (уравнение Эйнштейна–Роско для суспензий):

{{< formula display="true" >}}
\mu_{\text{каша}} \approx \mu_{\text{жидк}} \left(1 + 2{,}5\,\varphi + 10{,}05\,\varphi^2 + \ldots\right)
{{< /formula >}}

При $\varphi = 0{,}10$ (10 % льда по объёму) перепад давления возрастает на 40–60 %; при $\varphi = 0{,}20$ — на 100–200 %. Устойчивая прокачка каши невозможна при $\varphi > 0{,}25$.

---

## Запас защиты от замерзания

### Выбор расчётной температуры наружного воздуха

ASHRAE Handbook Fundamentals (Chapter 14) предоставляет климатические данные для расчёта:

{{< table title="Базы расчётной температуры наружного воздуха по ASHRAE" >}}
| Процентиль | Превышение, ч/год | Типичное применение |
|-----------:|------------------:|:---------------------|
| 99,6 % | ~35 (≈1,5 сут) | Критические системы: больницы, ЦОД |
| 99,0 % | ~88 (≈3,7 сут) | Стандартные коммерческие здания |
| 97,5 % | ~219 (≈9 сут) | Жилые здания, некритические нагрузки |
{{< /table >}}

### Нормативный запас по температуре (ASHRAE 90.1)

{{< table title="Рекомендуемые запасы защиты от замерзания" >}}
| Категория системы | Минимальный запас, °C |
|:------------------|---------------------:|
| Стандартное коммерческое ОВиК | 5,6 |
| Критические системы, суровый климат | 8,3 |
| Технологические контуры, высокие последствия | 11,1 |
| Ненадёжное управление, открытые трубопроводы | 13,9 |
{{< /table >}}

Требуемая точка замерзания хладоносителя:

{{< formula display="true" >}}
T_{f,\text{треб}} = T_{\text{нар, расч}} - \Delta T_{\text{запас}}
{{< /formula >}}

---

## Численный пример: выбор концентрации пропиленгликоля

**Условие.** Закрытая система снеготаяния на кровле торгового центра в Москве. Требуется определить расчётную концентрацию пропиленгликоля.

**Исходные данные:**
- Расчётная температура наружного воздуха (99,6 %): −26 °C (по СП 131.13330.2020, Москва).
- Запас защиты от замерзания: 11,1 °C (открытая поверхность кровли, высокие последствия отказа).
- Требуемая точка замерзания хладоносителя: $-26 - 11{,}1 = -37{,}1\ \text{°C}$.

**Решение:**

1. По таблице замерзания PG (ASHRAE Handbook Fundamentals Ch. 31): −37,1 °C соответствует ~52 % масс. пропиленгликоля.
2. Добавляем концентрационный запас (+3 процентных пункта) на дрейф при подпитке: проектная концентрация **55 % масс. PG**.
3. Проверка точки замерзания 55 % PG: ~−40 °C.
4. Достигнутый запас: $-40 - (-26) = -14\ \text{°C} > 11{,}1\ \text{°C}$ — условие выполнено.

**Оценка влияния на систему при −20 °C:**

{{< table title="Свойства 55 % PG при −20 °C (ASHRAE Handbook Fundamentals Ch. 31)" >}}
| Свойство | Значение | Для воды при 20 °C |
|:---------|:--------:|:------------------:|
| Динамическая вязкость, мПа·с | ~35 | 1,0 |
| Удельная теплоёмкость, кДж/(кг·°C) | 0,88 | 4,18 |
| Теплопроводность, Вт/(м·°C) | 0,40 | 0,60 |
| Плотность, кг/м³ | 1055 | 998 |
{{< /table >}}

Для сохранения мощности теплосъёма относительно воды необходимо увеличить расход на ~15 %, а мощность насоса возрастёт ориентировочно на 50–60 % из-за вязкости.

---

## Эффект разбавления при эксплуатации

Концентрация хладоносителя снижается при добавлении воды на подпитку. Расчёт новой концентрации:

{{< formula display="true" >}}
C_{\text{нов}} = C_{\text{нач}} \cdot \frac{V_{\text{сист}}}{V_{\text{сист}} + V_{\text{воды}}}
{{< /formula >}}

**Пример.** Система объёмом 4 000 л при 40 % EG. Добавлено 400 л воды на подпитку:

{{< formula display="true" >}}
C_{\text{нов}} = 40\,\% \times \frac{4000}{4000 + 400} = 36{,}4\,\%
{{< /formula >}}

Точка замерзания изменяется с −24,4 °C до ~−19 °C — потеря запаса 5,4 °C. При регулярной подпитке чистой водой без контроля концентрация за несколько месяцев может упасть ниже допустимого уровня.

**Меры предотвращения:**
- Подпитка раствором той же концентрации, что и в системе.
- Автоматический мониторинг концентрации (рефрактометр онлайн).
- Ежегодная лабораторная проверка: концентрация, pH, резервная щёлочность, хлориды.

---

## Мониторинг концентрации на объекте

{{< table title="Методы контроля концентрации гликоля" >}}
| Метод | Точность | Применение |
|:------|:--------:|:-----------|
| Рефрактометр (refractometer) | ±2 % масс. | Полевой экспресс-тест |
| Ареометр (hydrometer) | ±3–5 % | Рассолы |
| Титрование (laboratory titration) | ±0,5 % | Лабораторный стандарт |
| Аппарат для определения точки замерзания | ±0,2 °C | Арбитражный метод |
{{< /table >}}

Рефрактометр не различает тип гликоля и не выявляет загрязнение продуктами коррозии — при подозрении на деградацию необходим лабораторный анализ.

---

## Нормативная база

- ASHRAE Handbook Fundamentals, Chapter 31 «Secondary Coolants in Refrigeration Systems».
- ASHRAE Standard 90.1 — требования к энергоэффективности и защите от замерзания.
- NIST REFPROP — база термодинамических и транспортных свойств растворов.
- СП 60.13330.2020 «Отопление, вентиляция и кондиционирование воздуха».
- СП 131.13330.2020 «Строительная климатология» — расчётные температуры.
- ГОСТ 28547 — методы испытания теплоносителей.
- NSF/ANSI 60 — безопасность химических добавок к питьевой воде (пропиленгликоль).

---

## Выводы

1. Точка замерзания растворов антифриза снижается нелинейно с концентрацией и достигает минимума при эвтектическом составе; работа вблизи эвтектики нецелесообразна из-за высокой вязкости и отсутствия запаса безопасности.
2. Расчётную концентрацию определяют из условия: точка замерзания хладоносителя должна быть на 5,6–13,9 °C ниже расчётной температуры наружного воздуха в зависимости от критичности системы.
3. Разбавление при эксплуатации требует систематического контроля; подпитку следует выполнять раствором соответствующей концентрации.
4. Повышенная вязкость гликолевых растворов при низких температурах увеличивает потребляемую мощность насосов и снижает коэффициенты теплообмена — эти эффекты должны учитываться при подборе оборудования.

File: content-ru/hvac-fundamentals/material-properties/secondary-coolant-properties/glycol-solutions/_index.md
---
title: "Растворы гликолей как вторичные хладоносители"
aliases: ["Растворы гликолей как вторичные хладоносители"]
description: "Термофизические свойства водных растворов этиленгликоля и пропиленгликоля: депрессия точки замерзания, вязкость, теплоёмкость, теплопроводность, технология ингибирования коррозии и рекомендации по выбору концентрации для систем ОВиК."
date: 2026-04-15
lastmod: 2026-04-15
author: "Evgeniy Gantman"
keywords:
  - растворы гликоля HVAC
  - этиленгликоль теплофизические свойства
  - пропиленгликоль антифриз
  - ингибитор коррозии гликоль
  - вязкость гликолевых растворов
  - депрессия точки замерзания
  - вторичный хладоноситель
categories:
  - Свойства материалов
tags:
  - гликольные растворы
  - вторичные хладоносители
  - антифриз
  - ингибиторы коррозии
  - HVAC материалы
weight: 1
---

## Химия гликолей

Гликоли — двухатомные спирты (диолы), содержащие две гидроксильные группы (–OH). Именно они обеспечивают неограниченную смешиваемость с водой и снижение точки замерзания за счёт коллигативных взаимодействий.

**Этиленгликоль** (ethylene glycol, EG): химическая формула C₂H₆O₂ (1,2-этандиол), молярная масса 62,07 г/моль. Замерзает при −13 °C в чистом виде. Превосходные теплопередающие свойства, но токсичен при попадании внутрь (LD₅₀ ≈ 4 700 мг/кг, перорально, крысы). Применяется только в закрытых контурах, изолированных от питьевой воды.

**Пропиленгликоль** (propylene glycol, PG): химическая формула C₃H₈O₂ (1,2-пропандиол), молярная масса 76,09 г/моль. Замерзает при −59 °C в чистом виде. Статус GRAS (Generally Recognized As Safe) по FDA позволяет применение в системах с возможным контактом с пищей или питьевой водой. Вязкость несколько выше, чем у EG при той же концентрации.

Оба гликоля:
- гигроскопичны и полностью смешиваются с водой;
- термически стабильны до ~120 °C;
- биоразлагаемы в аэробных условиях;
- окисляются в присутствии кислорода и металлов с образованием органических кислот (гликолевой, муравьиной, щавелевой), снижающих pH и ускоряющих коррозию.

---

## Депрессия точки замерзания

Зависимость точки замерзания от концентрации нелинейна; минимум соответствует эвтектической точке (приблизительно 60 % масс. для обоих гликолей). Выше этой концентрации точка замерзания растёт по мере приближения к чистому гликолю.

{{< table title="Сравнение точек замерзания растворов EG и PG (ASHRAE Handbook Fundamentals Ch. 31)" >}}
| Концентрация, % масс. | Точка замерзания EG, °C | Точка замерзания PG, °C |
|----------------------:|------------------------:|------------------------:|
| 10 | −3,3 | −3,1 |
| 20 | −7,8 | −7,2 |
| 30 | −13,9 | −12,8 |
| 40 | −24,4 | −22,2 |
| 50 | −36,7 | −33,9 |
| 60 | −45,0 (эвтектика) | −46,1 (эвтектика) |
{{< /table >}}

Практические концентрации для ОВиК-систем — 25–50 % масс. Запас по температуре относительно расчётной минимальной температуры должен составлять 5,6–11,1 °C (ASHRAE 90.1).

---

## Деградация теплофизических свойств с ростом концентрации

Добавление гликоля улучшает защиту от замерзания, но ухудшает тепловые и гидравлические характеристики.

### Удельная теплоёмкость

Чистый гликоль имеет $c_p \approx 2{,}5\ \text{кДж/(кг·°C)}$ против $4{,}18\ \text{кДж/(кг·°C)}$ у воды. При 40 % PG теплоёмкость раствора составляет ~85 % от водяной. Для сохранения той же тепловой мощности необходимо увеличить расход на ~18 %.

{{< formula display="true" >}}
\dot{m}_{\text{гликоль}} = \dot{m}_{\text{вода}} \cdot \frac{c_{p,\text{вода}}}{c_{p,\text{гликоль}}}
{{< /formula >}}

### Динамическая вязкость

Вязкость экспоненциально растёт с концентрацией и обратно зависит от температуры. При холодном пуске вязкость 40 % EG при −10 °C может превышать 10 мПа·с, что определяет требования к насосу.

{{< table title="Динамическая вязкость 40 % PG при разных температурах (ASHRAE Handbook Fundamentals Ch. 31)" >}}
| Температура, °C | Вязкость, мПа·с |
|----------------:|----------------:|
| −10 | ~18 |
| 0 | ~8 |
| 10 | ~4 |
| 20 | ~2,2 |
| 40 | ~1,2 |
{{< /table >}}

### Теплопроводность

Растворы гликоля достигают 70–80 % теплопроводности воды при умеренных концентрациях. При 40 % PG:

{{< table title="Сравнение теплопроводности при 20 °C (ASHRAE Handbook Fundamentals Ch. 31)" >}}
| Жидкость | Теплопроводность, Вт/(м·°C) |
|:---------|----------------------------:|
| Вода | 0,60 |
| 30 % PG | 0,47 |
| 40 % PG | 0,43 |
| 50 % PG | 0,39 |
| 40 % EG | 0,45 |
{{< /table >}}

Снижение теплопроводности уменьшает коэффициент теплоотдачи и требует увеличения площади поверхности теплообменника или расхода.

---

## Численный пример: оценка влияния гликоля на насос

**Условие.** Система охлаждения с расходом воды $G = 10\ \text{м}^3/\text{ч}$ при перепаде давления $\Delta p = 200\ \text{кПа}$. Систему переводят на 40 % PG с рабочей температурой 5 °C.

**Данные по 40 % PG при 5 °C (ASHRAE Handbook Fundamentals Ch. 31):**
- $\mu_{\text{PG}} = 5{,}5\ \text{мПа·с}$, $\mu_{\text{вода}} = 1{,}5\ \text{мПа·с}$
- $\rho_{\text{PG}} = 1 040\ \text{кг/м}^3$, $\rho_{\text{вода}} = 1 000\ \text{кг/м}^3$
- $c_{p,\text{PG}} = 3{,}65\ \text{кДж/(кг·°C)}$, $c_{p,\text{вода}} = 4{,}18\ \text{кДж/(кг·°C)}$

**Шаг 1. Скорректированный расход для сохранения тепловой мощности:**

{{< formula display="true" >}}
G_{\text{PG}} = G_{\text{вода}} \cdot \frac{\rho_{\text{вода}}\,c_{p,\text{вода}}}{\rho_{\text{PG}}\,c_{p,\text{PG}}} = 10 \cdot \frac{1000 \times 4{,}18}{1040 \times 3{,}65} \approx 11{,}0\ \text{м}^3/\text{ч}
{{< /formula >}}

**Шаг 2. Оценка нового перепада давления** (турбулентный режим, $\Delta p \propto \mu^{0,2} \rho^{1} G^{1,75}$ для данного трубопровода):

Упрощённо, при увеличении расхода на 10 % и росте вязкости в 3,7 раза перепад давления возрастёт ориентировочно на 35–45 %. Мощность насоса:

{{< formula display="true" >}}
N_{\text{насос}} = \frac{G \cdot \Delta p}{\eta_{\text{насос}}} \propto G \cdot \Delta p
{{< /formula >}}

Итог: потребляемая мощность насоса вырастет приблизительно на 50–55 % — это следует учитывать при подборе электродвигателя.

---

## Технология ингибирования коррозии

Неингибированные гликолевые растворы агрессивны к сталям, чугуну, меди, алюминию и их сплавам через несколько механизмов:

- **Кислородная коррозия:** растворённый O₂ окисляет металлические поверхности; продукты окисления гликоля (органические кислоты) ускоряют процесс.
- **Гальваническая коррозия:** разнородные металлы образуют электрохимические пары; системы со сталью, медью и алюминием особенно уязвимы.
- **Концентрационно-ячеистая коррозия:** в застойных зонах возникают градиенты концентрации, провоцирующие питтинг.

Современные пакеты ингибиторов включают:

{{< table title="Компоненты ингибирующих пакетов для гликольных систем" >}}
| Компонент | Функция | Защищаемый металл |
|:----------|:--------|:-----------------:|
| Нитрит натрия | Пассивация | Чёрные металлы |
| Молибдат натрия | Анодная пассивация | Al, жёлтые металлы |
| Силикат (только для EG) | Защитная стеклянная плёнка | Алюминий |
| Бензотриазол / толилтриазол | Ингибирование | Медь и её сплавы |
| Буферы pH (бораты, фосфаты) | Поддержание pH 8,5–10,5 | Все металлы |
{{< /table >}}

Ингибитор расходуется через окисление, осаждение с ионами жёсткости, биологическое потребление. Ежегодный лабораторный анализ резервной щёлочности — минимальное требование обслуживания.

---

## Зависимость свойств от температуры

Все свойства гликолевых растворов существенно зависят от температуры. При проектировании системы необходимо оценивать свойства в трёх режимах:

**Холодный пуск (от −20 до 0 °C).** Вязкость максимальна. Определяет требования к насосу и минимально допустимую температуру запуска (вязкость не должна превышать допустимую для насоса, обычно не более 50 мПа·с).

**Расчётный рабочий режим (от 5 до 15 °C).** По этим значениям подбирают теплообменники, рассчитывают перепады давления и расходы.

**Высокотемпературные режимы (> 40 °C).** В контурах с солнечными коллекторами или котловым подогревом возможны температуры стагнации до 120–180 °C. Необходима термостойкая марка гликоля; окисление ускоряется экспоненциально.

---

## Специфические применения

**Защита воздухонагревательных и охлаждающих секций АУ.** 25–30 % PG обеспечивает защиту до −10…−15 °C при остановленной системе. ASHRAE рекомендует проектировать с запасом ≥ 5,6 °C относительно расчётной зимней температуры (ASHRAE 90.1).

**Системы аккумуляции льда.** 25 % EG циркулирует при −8…−4 °C. Сниженная теплоёмкость требует увеличения расхода на 20–25 % по сравнению с водой.

**Контуры снеготаяния.** 30–35 % PG для защиты при −15…−20 °C в режиме непрерывной работы; открытые трубопроводы учитывают ветровое охлаждение.

**Пищевая и фармацевтическая промышленность.** PG пищевого класса 30–40 % при случайном контакте с продуктом; использование EG запрещено.

**Солнечная тепловая энергетика.** PG устойчив к режиму стагнации (до 180 °C); EG допустим при наличии надёжного защитного клапана давления и разрывных дисков.

---

## Техническое обслуживание гликолевых систем

**Индикаторы деградации:**
- Изменение цвета: прозрачный → светло-жёлтый → коричневый (окисление).
- pH < 8,0: истощение буфера, ускоренная коррозия.
- Появление органических кислот (ВЭЖХ-анализ).
- Превышение ХПК/БПК в сточных водах при сбросе.

**Нормативный срок службы:**

{{< table title="Ориентировочный срок службы гликолевых растворов" >}}
| Тип системы | Ожидаемый срок, лет |
|:------------|:-------------------:|
| Закрытый контур, ингибированный гликоль | 5–10 |
| Открытая система с испарением | 1–3 |
| Высокотемпературный контур (> 90 °C) | 2–5 |
| Система с признаками биозагрязнения | < 1 (замена) |
{{< /table >}}

**Критерии замены:** pH < 7,0; резервная щёлочность < 50 % от исходной; видимое загрязнение; концентрация не поддаётся коррекции.

---

## Экология и утилизация

**Пропиленгликоль.** Биоразлагаем; низкая водная токсичность (LC₅₀ > 1 000 мг/л). Во многих юрисдикциях допустим сброс в канализацию после нейтрализации pH и контроля БПК.

**Этиленгликоль.** Умеренно токсичен для водных организмов; во многих регионах относится к регулируемым отходам. Сладкий вкус привлекает животных — необходимо предотвращать разливы.

Оба гликоля имеют высокое БПК и ХПК и могут перегрузить малые очистные станции при сбросе в больших объёмах. Отработанный раствор следует передавать специализированным организациям для рекуперации или обезвреживания.

---

## Нормативная база

- ASHRAE Handbook Fundamentals, Chapter 31 «Secondary Coolants in Refrigeration Systems».
- ASHRAE Standard 90.1 — требования к энергоэффективности.
- NIST REFPROP — термодинамические и транспортные свойства растворов.
- NSF/ANSI 60 — химические добавки к питьевой воде.
- СП 60.13330.2020 «Отопление, вентиляция и кондиционирование воздуха».
- ГОСТ 28547 — методы испытания теплоносителей.

---

## Ключевые выводы

1. PG предпочтителен при риске контакта с питьевой водой или пищевыми продуктами; EG — в закрытых контурах с жёсткими требованиями к теплопередаче.
2. Рост концентрации гликоля улучшает защиту от замерзания, но повышает вязкость, снижает теплоёмкость и теплопроводность — совокупный эффект требует оценки мощности насоса и размера теплообменника.
3. Ингибирование обязательно: неингибированные растворы вызывают интенсивную коррозию в системах со смешанной металлургией.
4. Ежегодный контроль pH, резервной щёлочности и концентрации необходим для поддержания защитных свойств в течение всего срока службы системы.
